Repository: Charles-CARP90/JVanalyzer

# JVanalyzer

A simple GUI and code to enable quick plotting and reporting of solar cell's photovoltaic performances. 
Implemented to work on export files from Litos Lite (Fluxim).

The naming convention '<device label> - <variable+value>' should be used when saving device data.  
<device label>: unique identifier for a device in the batch
<variable+value>: the name of the variable under control and of its value.
		  Used in the report of device performance statistics.
		  Devices with same <variable+value> field will be averaged together.

File: Analysis_Example/Sample_Data/devices/A99 - cTiO2_ptaa[3]/A99 - cTiO2_ptaa[3]_1_0.csv
#ID:	2
#type:	Perform parallel JV
#start_time:	7/18/2020 8:03:48 PM
#
# Parameters
#Sample area:	0.128000 cm²
#start_voltage:	-0.500000 V
#stop_voltage:	1.400000 V
#sweep_speed:	50.000000 mV/s
#settling_time:	10.000000 ms
#direction:	3.000000 0=forward,1=backward,2=for- & backward,3=back- & forward
##Sample IR temperature:	[23.570000,28.049999
] °C
##Environment temperature:	[23.299999,24.639999
] °C
##Humidity:	[53.560001,52.680000
] %
##Light intensity:	[100.000000,100.000000
] %
##Stage temperature:	[NaN,NaN
] °C
#
#voltage (V),Current density (mmA/cm²)
1.367163,-0.098400
1.367877,-0.099864
1.353654,-0.096726
1.334319,-0.091276
1.291722,-0.077923
1.251536,-0.064773
1.209080,-0.051239
1.163679,-0.037653
1.114238,-0.024362
1.058734,-0.011857
0.994765,-0.000879
0.918278,0.007683
0.841271,0.012655
0.806129,0.013712
0.778642,0.014247
0.737579,0.015223
0.689338,0.015945
0.641666,0.016290
0.594768,0.016356
0.543159,0.016381
0.502719,0.016200
0.455031,0.016181
0.410697,0.016150
0.361132,0.016179
0.320487,0.016152
0.270911,0.016161
0.230802,0.016176
0.186205,0.016192
0.137041,0.016248
0.092583,0.016261
0.050287,0.016299
0.007919,0.016333
-0.039371,0.016376
-0.086100,0.016458
-0.128742,0.016483
-0.175362,0.016586
-0.218522,0.016623
-0.266112,0.016719
-0.309639,0.016767
-0.356976,0.016858
-0.399857,0.016944
-0.442507,0.017034
-0.490119,0.017128
-0.536159,0.017225
NaN,NaN
-0.503753,0.017199
-0.455350,0.017171
-0.411984,0.017126
-0.368567,0.017109
-0.320675,0.017057
-0.277051,0.017033
-0.228673,0.016975
-0.189564,0.016941
-0.142619,0.016902
-0.095679,0.016819
-0.052940,0.016807
-0.010643,0.016740
0.040738,0.016662
0.083052,0.016611
0.126099,0.016550
0.174344,0.016432
0.218183,0.016346
0.266043,0.016177
0.309509,0.016062
0.352208,0.015858
0.397918,0.015570
0.439042,0.015325
0.484983,0.014859
0.527467,0.014461
0.571160,0.013822
0.614513,0.013158
0.656257,0.012382
0.700465,0.011319
0.747225,0.010020
0.789964,0.008788
0.831149,0.007434
0.873240,0.005776
0.915487,0.003788
0.954684,0.001621
0.994741,-0.001221
1.032876,-0.004554
1.069273,-0.008434
1.105745,-0.013090
1.178834,-0.023180
1.234398,-0.032642
1.275808,-0.042084
1.311477,-0.052393
1.344185,-0.063875
1.373305,-0.076035
NaN,NaN

File: Analysis_Example/Sample_Data/devices/A99 - cTiO2_ptaa[4]/A99 - cTiO2_ptaa[4]_1_0.csv
#ID:	2
#type:	Perform parallel JV
#start_time:	7/18/2020 8:03:48 PM
#
# Parameters
#Sample area:	0.128000 cm²
#start_voltage:	-0.500000 V
#stop_voltage:	1.400000 V
#sweep_speed:	50.000000 mV/s
#settling_time:	10.000000 ms
#direction:	3.000000 0=forward,1=backward,2=for- & backward,3=back- & forward
##Sample IR temperature:	[23.570000,28.049999
] °C
##Environment temperature:	[23.299999,24.639999
] °C
##Humidity:	[53.560001,52.680000
] %
##Light intensity:	[100.000000,100.000000
] %
##Stage temperature:	[NaN,NaN
] °C
#
#voltage (V),Current density (mmA/cm²)
1.377916,-0.081546
1.374323,-0.081411
1.358318,-0.078212
1.336498,-0.073083
1.285221,-0.060581
1.235743,-0.048127
1.187238,-0.036519
1.136702,-0.025415
1.076593,-0.014157
1.016431,-0.005094
0.952295,0.002091
0.895368,0.006609
0.855644,0.008837
0.829899,0.009865
0.787722,0.011534
0.744534,0.012780
0.696554,0.013803
0.644786,0.014446
0.595867,0.014615
0.544709,0.014642
0.500979,0.014492
0.457200,0.014430
0.406189,0.014423
0.360158,0.014446
0.319004,0.014441
0.273281,0.014458
0.227722,0.014486
0.187119,0.014525
0.136657,0.014601
0.093948,0.014627
0.051991,0.014658
0.006106,0.014732
-0.040175,0.014798
-0.081629,0.014885
-0.127709,0.014987
-0.174735,0.015077
-0.218071,0.015176
-0.266413,0.015279
-0.314610,0.015389
-0.352807,0.015501
-0.400751,0.015599
-0.448966,0.015712
-0.486698,0.015793
-0.536653,0.015919
NaN,NaN
-0.499952,0.015870
-0.457625,0.015793
-0.413964,0.015729
-0.365776,0.015636
-0.321847,0.015578
-0.273363,0.015507
-0.234554,0.015441
-0.185910,0.015360
-0.142465,0.015295
-0.096133,0.015233
-0.054518,0.015167
-0.008130,0.015082
0.038020,0.014999
0.079273,0.014935
0.130006,0.014824
0.169284,0.014725
0.222899,0.014508
0.262608,0.014406
0.310272,0.014155
0.353975,0.013969
0.400431,0.013608
0.438807,0.013419
0.484512,0.012894
0.525928,0.012520
0.569472,0.011921
0.615413,0.011154
0.657161,0.010466
0.701987,0.009544
0.747441,0.008485
0.791815,0.007354
0.834982,0.006152
0.876482,0.004782
0.918662,0.003135
0.958498,0.001151
0.997265,-0.001245
1.033769,-0.004113
1.070903,-0.007678
1.109271,-0.012042
1.191128,-0.022054
1.245325,-0.030308
1.289600,-0.038735
1.328410,-0.047853
1.364513,-0.057974
1.396191,-0.068532
NaN,NaN

File: Analysis_Example/Sample_Data/devices/A99 - cTiO2_ptaa[5]/A99 - cTiO2_ptaa[5]_1_0.csv
#ID:	2
#type:	Perform parallel JV
#start_time:	7/18/2020 8:03:48 PM
#
# Parameters
#Sample area:	0.128000 cm²
#start_voltage:	-0.500000 V
#stop_voltage:	1.400000 V
#sweep_speed:	50.000000 mV/s
#settling_time:	10.000000 ms
#direction:	3.000000 0=forward,1=backward,2=for- & backward,3=back- & forward
##Sample IR temperature:	[23.570000,28.049999
] °C
##Environment temperature:	[23.299999,24.639999
] °C
##Humidity:	[53.560001,52.680000
] %
##Light intensity:	[100.000000,100.000000
] %
##Stage temperature:	[NaN,NaN
] °C
#
#voltage (V),Current density (mmA/cm²)
1.361310,-0.087252
1.363081,-0.089473
1.347178,-0.086397
1.328253,-0.081593
1.286157,-0.069197
1.244585,-0.056430
1.200814,-0.043287
1.154929,-0.030367
1.105085,-0.017873
1.048541,-0.006189
0.982542,0.003739
0.902770,0.010968
0.845544,0.013696
0.821674,0.014093
0.780913,0.015123
0.736261,0.015811
0.688717,0.016271
0.639064,0.016564
0.591837,0.016652
0.543791,0.016693
0.499415,0.016665
0.455664,0.016654
0.410297,0.016634
0.360069,0.016690
0.319446,0.016658
0.274368,0.016664
0.228966,0.016663
0.184112,0.016696
0.138700,0.016725
0.090748,0.016745
0.052462,0.016757
0.004965,0.016785
-0.037621,0.016821
-0.085148,0.016846
-0.132442,0.016894
-0.175079,0.016938
-0.218935,0.016973
-0.267221,0.017022
-0.310633,0.017079
-0.354074,0.017130
-0.402059,0.017177
-0.445370,0.017254
-0.494107,0.017308
-0.532476,0.017354
NaN,NaN
-0.502944,0.017367
-0.453875,0.017341
-0.415186,0.017299
-0.366796,0.017273
-0.317941,0.017244
-0.279287,0.017228
-0.230821,0.017183
-0.182570,0.017161
-0.143938,0.017117
-0.096703,0.017080
-0.054130,0.017038
-0.006763,0.016985
0.035767,0.016965
0.082238,0.016864
0.129731,0.016792
0.173579,0.016685
0.217852,0.016592
0.265751,0.016433
0.309219,0.016285
0.352202,0.016074
0.398547,0.015776
0.444017,0.015420
0.483231,0.015064
0.528585,0.014463
0.570133,0.013941
0.616830,0.013039
0.656462,0.012386
0.700851,0.011301
0.747464,0.009996
0.787463,0.008931
0.833995,0.007286
0.874260,0.005871
0.917512,0.003908
0.957290,0.001843
0.996239,-0.000652
1.033499,-0.003643
1.071206,-0.007385
1.106936,-0.011718
1.182822,-0.021962
1.233335,-0.030930
1.275546,-0.040565
1.312588,-0.051257
1.343133,-0.062653
1.372067,-0.075008
NaN,NaN

File: Analysis_Example/Sample_Data/devices/A99 - cTiO2_ptaa[6]/A99 - cTiO2_ptaa[6]_1_0.csv
#ID:	2
#type:	Perform parallel JV
#start_time:	7/18/2020 8:03:48 PM
#
# Parameters
#Sample area:	0.128000 cm²
#start_voltage:	-0.500000 V
#stop_voltage:	1.400000 V
#sweep_speed:	50.000000 mV/s
#settling_time:	10.000000 ms
#direction:	3.000000 0=forward,1=backward,2=for- & backward,3=back- & forward
##Sample IR temperature:	[23.570000,28.049999
] °C
##Environment temperature:	[23.299999,24.639999
] °C
##Humidity:	[53.560001,52.680000
] %
##Light intensity:	[100.000000,100.000000
] %
##Stage temperature:	[NaN,NaN
] °C
#
#voltage (V),Current density (mmA/cm²)
1.373250,-0.076049
1.370652,-0.076613
1.355060,-0.073345
1.333612,-0.068278
1.279571,-0.056013
1.231065,-0.044176
1.181518,-0.033051
1.130577,-0.021945
1.070348,-0.012136
1.011046,-0.003571
0.944261,0.003353
0.902499,0.007318
0.846431,0.009815
0.821908,0.010576
0.787154,0.012077
0.743270,0.013231
0.692618,0.014085
0.642443,0.014629
0.592752,0.014897
0.549242,0.014861
0.501910,0.014923
0.453678,0.014948
0.409305,0.014988
0.364603,0.014986
0.320129,0.015048
0.270605,0.015091
0.231123,0.015116
0.186835,0.015161
0.138005,0.015194
0.095423,0.015228
0.048379,0.015267
0.010137,0.015307
-0.042336,0.015374
-0.084818,0.015408
-0.127112,0.015494
-0.174511,0.015550
-0.221826,0.015592
-0.263988,0.015675
-0.311426,0.015716
-0.353233,0.015859
-0.400285,0.015938
-0.441350,0.016044
-0.493474,0.016110
-0.535020,0.016210
NaN,NaN
-0.502176,0.016154
-0.454564,0.016133
-0.412478,0.016065
-0.370346,0.016013
-0.323290,0.015940
-0.275816,0.015879
-0.233063,0.015821
-0.185786,0.015758
-0.142922,0.015715
-0.100409,0.015644
-0.053198,0.015598
-0.006091,0.015535
0.041301,0.015462
0.079101,0.015435
0.125514,0.015316
0.173253,0.015232
0.220420,0.015080
0.264005,0.014963
0.306930,0.014788
0.353306,0.014532
0.399282,0.014222
0.440260,0.013932
0.482924,0.013495
0.528223,0.012920
0.569454,0.012404
0.616020,0.011546
0.659041,0.010832
0.703610,0.009866
0.745258,0.008908
0.789381,0.007775
0.835638,0.006387
0.877621,0.005033
0.919822,0.003378
0.960908,0.001362
0.998344,-0.000879
1.036511,-0.003836
1.072809,-0.007226
1.109652,-0.011354
1.186929,-0.020958
1.242710,-0.029479
1.285874,-0.038176
1.325716,-0.047308
1.363808,-0.057430
1.396164,-0.067968
NaN,NaN

File: Analysis_Example/Sample_Data/devices/A99 - cTiO2_ptaa[7]/A99 - cTiO2_ptaa[7]_1_0.csv
#ID:	2
#type:	Perform parallel JV
#start_time:	7/18/2020 8:03:48 PM
#
# Parameters
#Sample area:	0.128000 cm²
#start_voltage:	-0.500000 V
#stop_voltage:	1.400000 V
#sweep_speed:	50.000000 mV/s
#settling_time:	10.000000 ms
#direction:	3.000000 0=forward,1=backward,2=for- & backward,3=back- & forward
##Sample IR temperature:	[23.570000,28.049999
] °C
##Environment temperature:	[23.299999,24.639999
] °C
##Humidity:	[53.560001,52.680000
] %
##Light intensity:	[100.000000,100.000000
] %
##Stage temperature:	[NaN,NaN
] °C
#
#voltage (V),Current density (mmA/cm²)
1.371155,-0.088358
1.369874,-0.089223
1.354111,-0.085778
1.333564,-0.080379
1.289327,-0.067731
1.245681,-0.054951
1.199398,-0.041821
1.153139,-0.029630
1.101287,-0.017529
1.042383,-0.006301
0.975345,0.002995
0.896973,0.009679
0.852490,0.011831
0.824565,0.012644
0.785510,0.013706
0.736483,0.014719
0.689537,0.015230
0.641401,0.015572
0.591731,0.015721
0.548546,0.015708
0.500918,0.015693
0.453162,0.015698
0.415420,0.015678
0.360060,0.015716
0.319044,0.015713
0.273654,0.015725
0.227808,0.015729
0.182563,0.015753
0.137285,0.015781
0.091535,0.015787
0.053054,0.015819
0.007070,0.015845
-0.038821,0.015889
-0.084488,0.015930
-0.126032,0.015973
-0.176513,0.016044
-0.218309,0.016097
-0.261531,0.016151
-0.314871,0.016222
-0.353840,0.016277
-0.401533,0.016355
-0.444771,0.016435
-0.493061,0.016516
-0.535857,0.016578
NaN,NaN
-0.502040,0.016590
-0.452942,0.016542
-0.414201,0.016535
-0.365460,0.016492
-0.321319,0.016448
-0.277472,0.016409
-0.229206,0.016377
-0.186442,0.016356
-0.145124,0.016299
-0.098677,0.016267
-0.052855,0.016218
-0.007292,0.016148
0.033768,0.016129
0.079765,0.016069
0.134873,0.015970
0.174590,0.015916
0.219176,0.015837
0.263113,0.015715
0.312021,0.015545
0.351299,0.015414
0.398424,0.015111
0.441772,0.014832
0.484607,0.014459
0.526416,0.014022
0.570448,0.013401
0.613748,0.012721
0.659399,0.011838
0.701150,0.010953
0.744405,0.009857
0.789544,0.008535
0.830984,0.007250
0.875735,0.005545
0.915934,0.003872
0.955324,0.001834
0.995971,-0.000816
1.032599,-0.003763
1.070687,-0.007547
1.108875,-0.012118
1.181795,-0.021779
1.236020,-0.030781
1.278735,-0.039988
1.317291,-0.050275
1.348732,-0.061057
1.377669,-0.072466
NaN,NaN

File: Analysis_Example/Sample_Data/devices/A99 - cTiO2_ptaa[8]/A99 - cTiO2_ptaa[8]_1_0.csv
#ID:	2
#type:	Perform parallel JV
#start_time:	7/18/2020 8:03:48 PM
#
# Parameters
#Sample area:	0.128000 cm²
#start_voltage:	-0.500000 V
#stop_voltage:	1.400000 V
#sweep_speed:	50.000000 mV/s
#settling_time:	10.000000 ms
#direction:	3.000000 0=forward,1=backward,2=for- & backward,3=back- & forward
##Sample IR temperature:	[23.570000,28.049999
] °C
##Environment temperature:	[23.299999,24.639999
] °C
##Humidity:	[53.560001,52.680000
] %
##Light intensity:	[100.000000,100.000000
] %
##Stage temperature:	[NaN,NaN
] °C
#
#voltage (V),Current density (mmA/cm²)
1.382266,-0.081530
1.377836,-0.081075
1.359408,-0.077193
1.336839,-0.071896
1.283748,-0.059327
1.234974,-0.047506
1.184319,-0.035893
1.130254,-0.024629
1.076111,-0.014842
1.012308,-0.005630
0.944762,0.001627
0.898879,0.005275
0.876954,0.006572
0.839860,0.008558
0.796456,0.010392
0.745300,0.012082
0.696035,0.013140
0.646180,0.013793
0.592284,0.014137
0.547732,0.014045
0.498971,0.014010
0.454846,0.013938
0.410596,0.013904
0.360719,0.013924
0.320865,0.013899
0.271394,0.013951
0.232086,0.013953
0.183407,0.013994
0.139307,0.014028
0.095272,0.014099
0.046897,0.014130
0.008755,0.014199
-0.038537,0.014270
-0.085536,0.014366
-0.132899,0.014452
-0.170572,0.014535
-0.223077,0.014637
-0.265267,0.014729
-0.307278,0.014823
-0.353884,0.014920
-0.400681,0.015044
-0.442663,0.015118
-0.489628,0.015231
-0.536504,0.015346
NaN,NaN
-0.498265,0.015285
-0.460636,0.015237
-0.413500,0.015148
-0.366500,0.015060
-0.324163,0.015017
-0.276918,0.014928
-0.234344,0.014853
-0.186385,0.014795
-0.138728,0.014710
-0.100636,0.014676
-0.052956,0.014597
-0.005442,0.014550
0.037211,0.014488
0.084801,0.014419
0.128266,0.014342
0.171898,0.014252
0.219913,0.014119
0.262704,0.014004
0.309543,0.013838
0.351784,0.013662
0.397600,0.013366
0.442446,0.013044
0.482058,0.012721
0.527702,0.012168
0.573003,0.011549
0.613966,0.010954
0.660093,0.010072
0.706340,0.009118
0.744985,0.008377
0.791477,0.007090
0.834278,0.005936
0.878361,0.004490
0.917700,0.002983
0.959725,0.000895
0.999803,-0.001669
1.036106,-0.004553
1.075034,-0.008300
1.109676,-0.012269
1.187818,-0.021727
1.246397,-0.030076
1.292336,-0.038345
1.331556,-0.047191
1.366428,-0.056763
1.399814,-0.067121
NaN,NaN
