Repository: Charles-CARP90/JVanalyzer

# JVanalyzer

A simple GUI and code to enable quick plotting and reporting of solar cell's photovoltaic performances. 
Implemented to work on export files from Litos Lite (Fluxim).

The naming convention '<device label> - <variable+value>' should be used when saving device data.  
<device label>: unique identifier for a device in the batch
<variable+value>: the name of the variable under control and of its value.
		  Used in the report of device performance statistics.
		  Devices with same <variable+value> field will be averaged together.

File: Analysis_Example/Sample_Data/devices/B1 - NOcTiO2_ptaa[1]/B1 - NOcTiO2_ptaa[1]_1_0.csv
#ID:	2
#type:	Perform parallel JV
#start_time:	7/18/2020 8:03:48 PM
#
# Parameters
#Sample area:	0.128000 cm²
#start_voltage:	-0.500000 V
#stop_voltage:	1.400000 V
#sweep_speed:	50.000000 mV/s
#settling_time:	10.000000 ms
#direction:	3.000000 0=forward,1=backward,2=for- & backward,3=back- & forward
##Sample IR temperature:	[23.790001,28.049999
] °C
##Environment temperature:	[23.299999,24.639999
] °C
##Humidity:	[53.560001,52.680000
] %
##Light intensity:	[100.000000,100.000000
] %
##Stage temperature:	[NaN,NaN
] °C
#
#voltage (V),Current density (mmA/cm²)
1.355417,-0.082892
1.357438,-0.085416
1.342216,-0.083154
1.323189,-0.079068
1.278699,-0.066956
1.236430,-0.054798
1.193212,-0.042485
1.146484,-0.029866
1.098681,-0.018295
1.043995,-0.007128
0.980423,0.002665
0.905253,0.010167
0.846930,0.013439
0.823483,0.013883
0.780813,0.015111
0.734993,0.015745
0.689039,0.016371
0.637368,0.016544
0.592348,0.016845
0.549502,0.016949
0.505199,0.017369
0.451379,0.017368
0.409268,0.017182
0.365845,0.017230
0.316629,0.017204
0.278573,0.017294
0.230891,0.017418
0.182910,0.017546
0.139482,0.017648
0.096016,0.017734
0.048466,0.017848
0.004728,0.017944
-0.039171,0.017992
-0.087324,0.018077
-0.125668,0.018146
-0.176781,0.018267
-0.218615,0.018363
-0.258895,0.018927
-0.303366,0.019171
-0.356122,0.019530
-0.396132,0.019813
-0.441353,0.020087
-0.486213,0.020813
-0.523889,0.021633
NaN,NaN
-0.493162,0.022144
-0.466735,0.021554
-0.411363,0.021258
-0.371357,0.020888
-0.331022,0.020336
-0.281349,0.020095
-0.237125,0.019490
-0.195643,0.019011
-0.148474,0.018609
-0.100093,0.018233
-0.049875,0.017926
-0.012821,0.017748
0.037906,0.017450
0.079489,0.017249
0.127191,0.016747
0.168711,0.016492
0.216309,0.015954
0.259860,0.015502
0.310304,0.015598
0.354219,0.015589
0.389503,0.014898
0.440744,0.014327
0.480976,0.013630
0.523749,0.012769
0.561970,0.011550
0.609630,0.010355
0.653324,0.008792
0.704194,0.007783
0.749779,0.007200
0.786833,0.005967
0.828698,0.004021
0.867901,0.002250
0.908074,-0.000232
0.954508,-0.002581
0.992727,-0.005523
1.029830,-0.008929
1.067850,-0.012654
1.106185,-0.017356
1.178371,-0.027041
1.232050,-0.036495
1.273498,-0.046861
1.303034,-0.057727
1.331000,-0.069591
1.361783,-0.083153
NaN,NaN

File: Analysis_Example/Sample_Data/devices/B1 - NOcTiO2_ptaa[2]/B1 - NOcTiO2_ptaa[2]_1_0.csv
#ID:	2
#type:	Perform parallel JV
#start_time:	7/18/2020 8:03:48 PM
#
# Parameters
#Sample area:	0.128000 cm²
#start_voltage:	-0.500000 V
#stop_voltage:	1.400000 V
#sweep_speed:	50.000000 mV/s
#settling_time:	10.000000 ms
#direction:	3.000000 0=forward,1=backward,2=for- & backward,3=back- & forward
##Sample IR temperature:	[23.790001,28.049999
] °C
##Environment temperature:	[23.299999,24.639999
] °C
##Humidity:	[53.560001,52.680000
] %
##Light intensity:	[100.000000,100.000000
] %
##Stage temperature:	[NaN,NaN
] °C
#
#voltage (V),Current density (mmA/cm²)
1.370863,-0.079893
1.372016,-0.082115
1.358054,-0.078193
1.308915,-0.068002
1.262327,-0.057269
1.216300,-0.046477
1.151909,-0.037191
0.995862,-0.036869
1.034963,-0.037105
1.005312,-0.036526
0.998581,-0.032970
0.900191,-0.033388
0.924841,-0.028538
0.932766,-0.027148
0.870019,-0.019816
0.736361,-0.012151
0.614443,-0.014004
0.610831,-0.015770
0.594402,-0.015537
0.609633,-0.010584
0.624347,-0.008693
0.488228,-0.005812
0.393136,-0.007174
0.459703,0.000094
0.432801,0.000922
0.328797,0.004583
0.265361,0.007390
0.212512,0.009978
0.163338,0.012068
0.122931,0.014454
0.063355,0.015445
0.017223,0.016277
-0.030102,0.017024
-0.076878,0.017458
-0.126703,0.018021
-0.167061,0.018615
-0.213964,0.019143
-0.264961,0.019381
-0.292011,0.020679
-0.358165,0.020478
-0.401562,0.020529
-0.444286,0.020629
-0.480211,0.021502
-0.530917,0.022010
NaN,NaN
-0.505934,0.021707
-0.461357,0.021123
-0.420747,0.020535
-0.376102,0.019874
-0.330531,0.019216
-0.283453,0.018700
-0.237303,0.018113
-0.187976,0.017779
-0.146975,0.017565
-0.098148,0.017304
-0.053078,0.017106
-0.012463,0.016918
0.036272,0.016635
0.080557,0.016399
0.124792,0.016114
0.131982,0.012811
0.157752,0.007764
0.351747,0.006365
0.361798,0.010074
0.291472,0.005447
0.349377,0.008751
0.407466,0.005884
0.470719,0.004534
0.488381,0.001160
0.555060,-0.000706
0.585820,-0.003674
0.645608,-0.005944
0.682263,-0.008468
0.729500,-0.010900
0.759880,-0.013950
0.810109,-0.016901
0.866269,-0.019020
0.914881,-0.020747
0.964055,-0.022189
0.996700,-0.024913
1.051449,-0.026698
1.084795,-0.029340
1.120584,-0.032742
1.153092,-0.037114
1.225745,-0.046868
1.291869,-0.055422
1.336111,-0.063055
1.364968,-0.072317
1.403729,-0.082810
NaN,NaN

File: Analysis_Example/Sample_Data/devices/B1 - NOcTiO2_ptaa[3]/B1 - NOcTiO2_ptaa[3]_1_0.csv
#ID:	2
#type:	Perform parallel JV
#start_time:	7/18/2020 8:03:48 PM
#
# Parameters
#Sample area:	0.128000 cm²
#start_voltage:	-0.500000 V
#stop_voltage:	1.400000 V
#sweep_speed:	50.000000 mV/s
#settling_time:	10.000000 ms
#direction:	3.000000 0=forward,1=backward,2=for- & backward,3=back- & forward
##Sample IR temperature:	[23.790001,28.049999
] °C
##Environment temperature:	[23.299999,24.639999
] °C
##Humidity:	[53.560001,52.680000
] %
##Light intensity:	[100.000000,100.000000
] %
##Stage temperature:	[NaN,NaN
] °C
#
#voltage (V),Current density (mmA/cm²)
1.348492,-0.070809
1.351493,-0.074245
1.335987,-0.072477
1.320400,-0.068535
1.271191,-0.057319
1.227097,-0.046073
1.174613,-0.035196
1.127947,-0.024519
1.074019,-0.014728
0.777449,-0.023337
1.048266,-0.011059
0.773674,-0.027450
1.025934,-0.009706
1.002362,-0.003292
0.625241,-0.006794
0.874279,0.004798
0.587228,-0.009972
0.640843,-0.007063
0.633472,-0.003958
0.603253,0.000369
0.472120,0.005792
0.335246,-0.002430
0.416434,0.002281
0.428273,0.004283
0.324315,0.004589
0.300951,0.006635
0.245450,0.008114
0.205523,0.009658
0.166496,0.012030
0.127049,0.014307
0.067648,0.015674
0.014622,0.016800
-0.027432,0.017633
-0.073511,0.018537
-0.113467,0.020023
-0.150086,0.022100
-0.188015,0.024448
-0.228648,0.027371
-0.280123,0.029858
-0.368823,0.029010
-0.397810,0.029413
-0.436683,0.030142
-0.479998,0.030927
-0.522449,0.031748
NaN,NaN
-0.512898,0.031024
-0.473569,0.029580
-0.435378,0.028045
-0.386720,0.026572
-0.338008,0.025062
-0.291027,0.023758
-0.247696,0.022554
-0.199500,0.021334
-0.154518,0.020272
-0.108903,0.019268
-0.062694,0.018287
-0.020405,0.017457
0.026315,0.016594
0.073056,0.015753
0.122858,0.015093
0.166048,0.014686
0.212481,0.014024
0.256435,0.013161
0.301645,0.012384
0.345620,0.011533
0.389607,0.010699
0.424104,0.009150
0.461389,0.007173
0.519369,0.005728
0.553867,0.003960
0.589676,0.001201
0.634914,-0.001297
0.700173,-0.002571
0.746582,-0.003419
0.778822,-0.005384
0.846240,-0.005744
0.891496,-0.006106
0.919841,-0.007689
0.952996,-0.010004
1.016816,-0.011179
1.051731,-0.013030
1.086372,-0.015948
1.111162,-0.019974
1.190984,-0.028889
1.243920,-0.036831
1.285732,-0.045624
1.314623,-0.055479
1.344435,-0.066696
1.371337,-0.079371
NaN,NaN

File: Analysis_Example/Sample_Data/devices/B1 - NOcTiO2_ptaa[4]/B1 - NOcTiO2_ptaa[4]_1_0.csv
#ID:	2
#type:	Perform parallel JV
#start_time:	7/18/2020 8:03:48 PM
#
# Parameters
#Sample area:	0.128000 cm²
#start_voltage:	-0.500000 V
#stop_voltage:	1.400000 V
#sweep_speed:	50.000000 mV/s
#settling_time:	10.000000 ms
#direction:	3.000000 0=forward,1=backward,2=for- & backward,3=back- & forward
##Sample IR temperature:	[23.790001,28.049999
] °C
##Environment temperature:	[23.299999,24.639999
] °C
##Humidity:	[53.560001,52.680000
] %
##Light intensity:	[100.000000,100.000000
] %
##Stage temperature:	[NaN,NaN
] °C
#
#voltage (V),Current density (mmA/cm²)
1.366832,-0.071610
1.367453,-0.073026
1.347833,-0.070081
1.325059,-0.065561
1.273315,-0.053943
1.225037,-0.042771
1.173263,-0.031557
1.124088,-0.021188
1.068069,-0.011284
1.010418,-0.002700
0.948381,0.004099
0.895275,0.008040
0.856126,0.010106
0.830210,0.011060
0.787451,0.012152
0.734128,0.012850
0.663920,0.011571
0.638430,0.011829
0.588052,0.011680
0.558391,0.012338
0.502191,0.012482
0.451565,0.012330
0.403668,0.011720
0.340942,0.009939
0.324498,0.010570
0.309214,0.013157
0.242850,0.014127
0.189989,0.014640
0.140876,0.014993
0.103664,0.015494
0.054630,0.015860
0.009061,0.016083
-0.041388,0.016298
-0.083150,0.016473
-0.128745,0.016621
-0.169621,0.016811
-0.219897,0.016980
-0.265602,0.017115
-0.306662,0.017234
-0.340890,0.018288
-0.397859,0.018688
-0.438240,0.019259
-0.481126,0.019619
-0.530297,0.020246
NaN,NaN
-0.499014,0.020429
-0.466084,0.019674
-0.417253,0.019387
-0.372922,0.019107
-0.327841,0.018564
-0.280683,0.018155
-0.238098,0.017790
-0.196511,0.017287
-0.143745,0.016966
-0.099318,0.016701
-0.054307,0.016435
-0.008890,0.016194
0.036367,0.015945
0.077106,0.015732
0.127072,0.015433
0.172079,0.015177
0.212986,0.014897
0.262383,0.014524
0.307560,0.014181
0.344431,0.013597
0.394908,0.013287
0.431217,0.011893
0.482062,0.011308
0.529127,0.010847
0.554025,0.009064
0.613457,0.008110
0.657655,0.007426
0.694931,0.005850
0.746220,0.004705
0.781236,0.003003
0.830082,0.001650
0.868297,-0.000150
0.910404,-0.002410
0.956791,-0.004613
0.997768,-0.006910
1.037416,-0.009669
1.076253,-0.012900
1.113408,-0.016789
1.149950,-0.021433
1.223751,-0.031745
1.274230,-0.041652
1.316225,-0.051409
1.351061,-0.062469
1.383177,-0.074029
NaN,NaN

File: Analysis_Example/Sample_Data/devices/B1 - NOcTiO2_ptaa[5]/B1 - NOcTiO2_ptaa[5]_1_0.csv
#ID:	2
#type:	Perform parallel JV
#start_time:	7/18/2020 8:03:48 PM
#
# Parameters
#Sample area:	0.128000 cm²
#start_voltage:	-0.500000 V
#stop_voltage:	1.400000 V
#sweep_speed:	50.000000 mV/s
#settling_time:	10.000000 ms
#direction:	3.000000 0=forward,1=backward,2=for- & backward,3=back- & forward
##Sample IR temperature:	[23.790001,28.049999
] °C
##Environment temperature:	[23.299999,24.639999
] °C
##Humidity:	[53.560001,52.680000
] %
##Light intensity:	[100.000000,100.000000
] %
##Stage temperature:	[NaN,NaN
] °C
#
#voltage (V),Current density (mmA/cm²)
1.365495,-0.092519
1.365260,-0.094075
1.349059,-0.090999
1.328468,-0.086003
1.285783,-0.073946
1.244121,-0.061573
1.200241,-0.048697
1.155508,-0.036216
1.106891,-0.023986
1.050457,-0.011857
0.989641,-0.001699
0.917630,0.006566
0.841175,0.011643
0.805642,0.012706
0.761360,0.011971
0.737251,0.012802
0.688592,0.013526
0.640124,0.013864
0.596556,0.014212
0.543871,0.014225
0.499058,0.014137
0.456237,0.014131
0.413533,0.014272
0.365655,0.014492
0.321393,0.014611
0.272166,0.014761
0.227787,0.014851
0.183410,0.014964
0.138757,0.015063
0.095631,0.015140
0.055126,0.015238
0.004986,0.015282
-0.036075,0.015312
-0.081537,0.015370
-0.132021,0.015405
-0.168652,0.015424
-0.213611,0.016083
-0.264480,0.016354
-0.310465,0.016613
-0.351302,0.016862
-0.402837,0.017085
-0.440931,0.017200
-0.492016,0.017373
-0.533540,0.017501
NaN,NaN
-0.503261,0.017242
-0.462974,0.017010
-0.411326,0.016800
-0.369644,0.016604
-0.323078,0.016415
-0.275795,0.016237
-0.233073,0.016099
-0.190739,0.015951
-0.140621,0.015803
-0.100711,0.015655
-0.056171,0.015534
-0.011508,0.015420
0.038519,0.015363
0.079874,0.015358
0.126242,0.015265
0.176071,0.015190
0.220831,0.015091
0.264493,0.014937
0.307666,0.014749
0.354876,0.014457
0.396173,0.014131
0.440043,0.013669
0.481602,0.013130
0.525068,0.012447
0.567368,0.011643
0.611571,0.010615
0.654505,0.009486
0.698056,0.007933
0.741175,0.006315
0.784999,0.004772
0.826088,0.003021
0.867928,0.000922
0.909496,-0.001318
0.952629,-0.003736
0.992127,-0.006463
1.031370,-0.009577
1.071536,-0.013255
1.112155,-0.017611
1.189067,-0.026820
1.236560,-0.035736
1.271517,-0.045505
1.301418,-0.056497
1.328355,-0.068283
1.356942,-0.081471
NaN,NaN

File: Analysis_Example/Sample_Data/devices/B1 - NOcTiO2_ptaa[6]/B1 - NOcTiO2_ptaa[6]_1_0.csv
#ID:	2
#type:	Perform parallel JV
#start_time:	7/18/2020 8:03:48 PM
#
# Parameters
#Sample area:	0.128000 cm²
#start_voltage:	-0.500000 V
#stop_voltage:	1.400000 V
#sweep_speed:	50.000000 mV/s
#settling_time:	10.000000 ms
#direction:	3.000000 0=forward,1=backward,2=for- & backward,3=back- & forward
##Sample IR temperature:	[23.790001,28.049999
] °C
##Environment temperature:	[23.299999,24.639999
] °C
##Humidity:	[53.560001,52.680000
] %
##Light intensity:	[100.000000,100.000000
] %
##Stage temperature:	[NaN,NaN
] °C
#
#voltage (V),Current density (mmA/cm²)
1.365368,-0.074710
1.365208,-0.076191
1.348904,-0.073450
1.327080,-0.068930
1.277621,-0.057302
1.228525,-0.045342
1.180330,-0.034114
1.130879,-0.023394
1.077761,-0.013093
1.020689,-0.003981
0.956452,0.003687
0.892345,0.008792
0.852994,0.010637
0.823646,0.011388
0.784137,0.012494
0.737852,0.013457
0.687894,0.014139
0.643866,0.014472
0.595294,0.014822
0.544549,0.015007
0.505828,0.015022
0.453463,0.015116
0.409183,0.015140
0.364672,0.015177
0.319762,0.015182
0.270687,0.015227
0.231238,0.015226
0.181900,0.015260
0.142434,0.015287
0.093404,0.015326
0.050244,0.015342
0.006757,0.015373
-0.041255,0.015425
-0.084932,0.015442
-0.132879,0.015481
-0.175991,0.015532
-0.220074,0.015580
-0.264379,0.015607
-0.313280,0.015675
-0.357005,0.015729
-0.400657,0.015806
-0.449581,0.015858
-0.488343,0.015936
-0.535684,0.016007
NaN,NaN
-0.502721,0.015986
-0.453380,0.015948
-0.414390,0.015908
-0.365208,0.015866
-0.321119,0.015831
-0.276607,0.015807
-0.227712,0.015757
-0.188164,0.015749
-0.139439,0.015713
-0.096185,0.015694
-0.052824,0.015655
-0.004693,0.015596
0.038235,0.015549
0.080845,0.015488
0.128879,0.015387
0.172252,0.015271
0.219783,0.015108
0.261606,0.014911
0.307512,0.014604
0.352402,0.014242
0.392492,0.013874
0.438953,0.013289
0.484210,0.012645
0.524734,0.012042
0.567481,0.011251
0.612842,0.010272
0.657072,0.009196
0.700877,0.008018
0.743335,0.006762
0.787154,0.005266
0.829773,0.003662
0.870969,0.001943
0.912133,-0.000044
0.955258,-0.002512
0.993205,-0.004995
1.033693,-0.008034
1.073838,-0.011572
1.112332,-0.015611
1.188715,-0.024843
1.238477,-0.033282
1.277869,-0.042739
1.312554,-0.053167
1.344713,-0.064364
1.376637,-0.076418
NaN,NaN

File: Analysis_Example/Sample_Data/devices/B1 - NOcTiO2_ptaa[7]/B1 - NOcTiO2_ptaa[7]_1_0.csv
#ID:	2
#type:	Perform parallel JV
#start_time:	7/18/2020 8:03:48 PM
#
# Parameters
#Sample area:	0.128000 cm²
#start_voltage:	-0.500000 V
#stop_voltage:	1.400000 V
#sweep_speed:	50.000000 mV/s
#settling_time:	10.000000 ms
#direction:	3.000000 0=forward,1=backward,2=for- & backward,3=back- & forward
##Sample IR temperature:	[23.790001,28.049999
] °C
##Environment temperature:	[23.299999,24.639999
] °C
##Humidity:	[53.560001,52.680000
] %
##Light intensity:	[100.000000,100.000000
] %
##Stage temperature:	[NaN,NaN
] °C
#
#voltage (V),Current density (mmA/cm²)
1.361844,-0.091186
1.363270,-0.093373
1.348604,-0.090677
1.328402,-0.085747
1.285259,-0.073017
1.243522,-0.060300
1.200755,-0.047429
1.155833,-0.034756
1.106103,-0.022041
1.052109,-0.010378
0.990492,0.000035
0.916077,0.008371
0.842634,0.012991
0.798832,0.013333
0.772985,0.013558
0.730467,0.014037
0.686572,0.014380
0.641566,0.015007
0.596231,0.015261
0.544655,0.015375
0.505507,0.015717
0.449384,0.015204
0.414222,0.015533
0.358693,0.015406
0.316397,0.015187
0.285292,0.015852
0.232663,0.015979
0.185374,0.016142
0.138138,0.016286
0.095765,0.016363
0.053525,0.016468
0.006807,0.016606
-0.039566,0.016721
-0.081153,0.016853
-0.132353,0.016996
-0.175167,0.017079
-0.218569,0.017055
-0.265653,0.017106
-0.307603,0.017200
-0.354362,0.017319
-0.397006,0.017760
-0.444268,0.017849
-0.460263,0.020256
-0.533431,0.020546
NaN,NaN
-0.483737,0.021762
-0.458397,0.021498
-0.421152,0.021042
-0.371010,0.020452
-0.328296,0.020027
-0.286071,0.019571
-0.235103,0.019083
-0.192896,0.018623
-0.150588,0.018201
-0.099059,0.017648
-0.057067,0.017200
-0.015082,0.016727
0.030594,0.016170
0.076271,0.015592
0.120885,0.014966
0.166345,0.014277
0.210434,0.013525
0.253653,0.012666
0.299479,0.012041
0.374913,0.013266
0.407370,0.013889
0.448178,0.013923
0.480720,0.013458
0.526089,0.012850
0.569232,0.012112
0.612597,0.010964
0.655378,0.009801
0.695280,0.008392
0.737295,0.006842
0.783573,0.005244
0.825520,0.003316
0.866959,0.001381
0.908723,-0.000996
0.950697,-0.003694
0.990384,-0.006548
1.031598,-0.010067
1.069631,-0.013812
1.108431,-0.018198
1.181434,-0.028083
1.232703,-0.037289
1.267926,-0.047463
1.297393,-0.058777
1.327452,-0.071284
1.356968,-0.085095
NaN,NaN

File: Analysis_Example/Sample_Data/devices/B1 - NOcTiO2_ptaa[8]/B1 - NOcTiO2_ptaa[8]_1_0.csv
#ID:	2
#type:	Perform parallel JV
#start_time:	7/18/2020 8:03:48 PM
#
# Parameters
#Sample area:	0.128000 cm²
#start_voltage:	-0.500000 V
#stop_voltage:	1.400000 V
#sweep_speed:	50.000000 mV/s
#settling_time:	10.000000 ms
#direction:	3.000000 0=forward,1=backward,2=for- & backward,3=back- & forward
##Sample IR temperature:	[23.790001,28.049999
] °C
##Environment temperature:	[23.299999,24.639999
] °C
##Humidity:	[53.560001,52.680000
] %
##Light intensity:	[100.000000,100.000000
] %
##Stage temperature:	[NaN,NaN
] °C
#
#voltage (V),Current density (mmA/cm²)
1.504248,-0.174163
1.532870,-0.162509
1.531095,-0.151799
1.449991,-0.127585
1.393602,-0.107266
1.314641,-0.088075
1.246361,-0.072100
1.174492,-0.057307
1.048923,-0.049309
0.995109,-0.046310
0.999255,-0.042820
0.961505,-0.038632
0.877588,-0.028987
0.807427,-0.022936
0.769054,-0.020135
0.748720,-0.018462
0.709680,-0.016406
0.677101,-0.013347
0.628372,-0.010295
0.580388,-0.007573
0.536688,-0.004556
0.480456,-0.002666
0.448866,-0.000111
0.404726,0.002568
0.339154,0.004005
0.293596,0.005567
0.249563,0.007261
0.207582,0.009116
0.160811,0.011014
0.112990,0.012766
0.069944,0.014128
0.020679,0.015410
-0.022722,0.016393
-0.071152,0.017381
-0.116945,0.018287
-0.164948,0.019219
-0.211605,0.020221
-0.253536,0.021238
-0.297059,0.022468
-0.343376,0.023494
-0.387329,0.024584
-0.421349,0.026269
-0.472654,0.027787
-0.504779,0.029973
NaN,NaN
-0.502298,0.029811
-0.469390,0.029100
-0.429448,0.027830
-0.386535,0.026406
-0.339510,0.024922
-0.293726,0.023499
-0.254717,0.021882
-0.202981,0.020517
-0.154167,0.019261
-0.108278,0.018172
-0.064916,0.017180
-0.021721,0.016118
0.024634,0.014998
0.066948,0.013928
0.108274,0.012769
0.159514,0.011286
0.203853,0.010015
0.249476,0.008435
0.292693,0.007067
0.340236,0.005636
0.378798,0.004178
0.420510,0.002373
0.459832,0.000385
0.501430,-0.001780
0.547222,-0.004113
0.589210,-0.006918
0.634701,-0.009804
0.667634,-0.013288
0.705443,-0.017450
0.796079,-0.025578
0.839341,-0.031132
0.915753,-0.037164
0.952127,-0.038198
0.963790,-0.039994
0.979642,-0.043573
1.017145,-0.047818
1.088585,-0.057443
1.159209,-0.066017
1.194749,-0.073488
1.253858,-0.081293
1.289021,-0.088043
1.339168,-0.097144
1.377323,-0.106317
1.413546,-0.115748
NaN,NaN

File: Analysis_Example/Sample_Data/devices/B2 - NOcTiO2_ptaa[1]/B2 - NOcTiO2_ptaa[1]_1_0.csv
#ID:	2
#type:	Perform parallel JV
#start_time:	7/18/2020 8:03:48 PM
#
# Parameters
#Sample area:	0.128000 cm²
#start_voltage:	-0.500000 V
#stop_voltage:	1.400000 V
#sweep_speed:	50.000000 mV/s
#settling_time:	10.000000 ms
#direction:	3.000000 0=forward,1=backward,2=for- & backward,3=back- & forward
##Sample IR temperature:	[23.650000,28.049999
] °C
##Environment temperature:	[23.299999,24.639999
] °C
##Humidity:	[53.560001,52.680000
] %
##Light intensity:	[100.000000,100.000000
] %
##Stage temperature:	[NaN,NaN
] °C
#
#voltage (V),Current density (mmA/cm²)
1.358829,-0.082525
1.361144,-0.084954
1.345018,-0.082476
1.324951,-0.078217
1.278808,-0.066151
1.235845,-0.054280
1.190668,-0.041976
1.145090,-0.030234
1.093599,-0.018341
1.037210,-0.007496
0.975686,0.001483
0.900506,0.008676
0.846891,0.011670
0.824570,0.012188
0.784669,0.013261
0.738292,0.014095
0.688237,0.014678
0.639095,0.014929
0.592587,0.015038
0.545523,0.015091
0.501441,0.015082
0.451399,0.015104
0.410608,0.015074
0.365209,0.015093
0.315001,0.015093
0.274469,0.015096
0.228829,0.015089
0.183639,0.015110
0.137044,0.015138
0.100078,0.015150
0.053697,0.015147
0.003084,0.015172
-0.038624,0.015203
-0.080120,0.015181
-0.131928,0.015237
-0.175515,0.015239
-0.218925,0.015281
-0.267649,0.015284
-0.310927,0.015334
-0.354596,0.015354
-0.403043,0.015413
-0.445877,0.015439
-0.488612,0.015482
-0.535802,0.015516
NaN,NaN
-0.502923,0.015486
-0.455579,0.015447
-0.412229,0.015434
-0.368964,0.015389
-0.320577,0.015352
-0.277028,0.015318
-0.228735,0.015272
-0.190032,0.015260
-0.141769,0.015223
-0.094020,0.015189
-0.057238,0.015172
-0.007252,0.015098
0.034433,0.015090
0.084694,0.015034
0.125531,0.014988
0.171116,0.014901
0.219968,0.014817
0.263946,0.014697
0.308004,0.014567
0.355492,0.014339
0.397257,0.014078
0.442644,0.013696
0.483112,0.013255
0.527582,0.012638
0.570306,0.011897
0.611721,0.011011
0.654525,0.009917
0.696300,0.008700
0.739341,0.007189
0.784022,0.005387
0.827367,0.003503
0.868859,0.001467
0.908503,-0.000688
0.950376,-0.003291
0.992325,-0.006241
1.032239,-0.009338
1.072433,-0.012812
1.113487,-0.016854
1.199680,-0.025715
1.239738,-0.032476
1.281103,-0.041642
1.311840,-0.051846
1.340434,-0.063330
1.367161,-0.075736
NaN,NaN

File: Analysis_Example/Sample_Data/devices/B2 - NOcTiO2_ptaa[2]/B2 - NOcTiO2_ptaa[2]_1_0.csv
#ID:	2
#type:	Perform parallel JV
#start_time:	7/18/2020 8:03:48 PM
#
# Parameters
#Sample area:	0.128000 cm²
#start_voltage:	-0.500000 V
#stop_voltage:	1.400000 V
#sweep_speed:	50.000000 mV/s
#settling_time:	10.000000 ms
#direction:	3.000000 0=forward,1=backward,2=for- & backward,3=back- & forward
##Sample IR temperature:	[23.650000,28.049999
] °C
##Environment temperature:	[23.299999,24.639999
] °C
##Humidity:	[53.560001,52.680000
] %
##Light intensity:	[100.000000,100.000000
] %
##Stage temperature:	[NaN,NaN
] °C
#
#voltage (V),Current density (mmA/cm²)
1.368288,-0.077138
1.367537,-0.078297
1.350753,-0.075508
1.327312,-0.070621
1.277694,-0.058846
1.229011,-0.047045
1.181627,-0.035855
1.130625,-0.024627
1.078608,-0.014386
1.020617,-0.004888
0.956125,0.003118
0.894995,0.008306
0.855586,0.010415
0.826090,0.011439
0.787527,0.012519
0.738824,0.013531
0.689149,0.014145
0.640680,0.014462
0.594180,0.014616
0.547002,0.014686
0.499105,0.014709
0.455059,0.014678
0.410800,0.014684
0.362178,0.014690
0.322555,0.014675
0.273127,0.014695
0.229207,0.014701
0.185138,0.014707
0.135806,0.014725
0.096099,0.014740
0.046438,0.014771
0.006654,0.014782
-0.042888,0.014796
-0.087477,0.014811
-0.131721,0.014845
-0.176181,0.014866
-0.218802,0.014896
-0.266409,0.014941
-0.309397,0.014968
-0.352443,0.015017
-0.404638,0.015068
-0.442503,0.015117
-0.495890,0.015153
-0.534750,0.015202
NaN,NaN
-0.500710,0.015170
-0.456428,0.015125
-0.409202,0.015102
-0.370782,0.015092
-0.322994,0.015040
-0.275152,0.015018
-0.232337,0.014967
-0.184871,0.014931
-0.140816,0.014908
-0.096713,0.014875
-0.052381,0.014840
-0.002847,0.014822
0.036531,0.014772
0.085763,0.014727
0.129579,0.014669
0.174024,0.014611
0.221286,0.014501
0.259837,0.014430
0.306859,0.014251
0.353201,0.014024
0.398300,0.013723
0.442275,0.013343
0.480747,0.012944
0.524761,0.012285
0.571282,0.011435
0.613219,0.010564
0.653194,0.009594
0.697942,0.008234
0.740818,0.006798
0.782389,0.005245
0.825584,0.003418
0.869395,0.001314
0.909661,-0.000734
0.952886,-0.003339
0.994416,-0.006085
1.033768,-0.009028
1.074904,-0.012476
1.115147,-0.016324
1.153905,-0.020663
1.230041,-0.029916
1.281006,-0.039372
1.316403,-0.049222
1.348490,-0.060095
1.381182,-0.072063
NaN,NaN

File: Analysis_Example/Sample_Data/devices/B2 - NOcTiO2_ptaa[3]/B2 - NOcTiO2_ptaa[3]_1_0.csv
#ID:	2
#type:	Perform parallel JV
#start_time:	7/18/2020 8:03:48 PM
#
# Parameters
#Sample area:	0.128000 cm²
#start_voltage:	-0.500000 V
#stop_voltage:	1.400000 V
#sweep_speed:	50.000000 mV/s
#settling_time:	10.000000 ms
#direction:	3.000000 0=forward,1=backward,2=for- & backward,3=back- & forward
##Sample IR temperature:	[23.650000,28.049999
] °C
##Environment temperature:	[23.299999,24.639999
] °C
##Humidity:	[53.560001,52.680000
] %
##Light intensity:	[100.000000,100.000000
] %
##Stage temperature:	[NaN,NaN
] °C
#
#voltage (V),Current density (mmA/cm²)
1.365937,-0.092891
1.364714,-0.094114
1.348786,-0.091114
1.329317,-0.086419
1.284082,-0.073814
1.241797,-0.061363
1.197711,-0.048639
1.152461,-0.036238
1.102273,-0.023803
1.047458,-0.012227
0.986884,-0.002070
0.913195,0.006307
0.846596,0.010919
0.808075,0.012392
0.778114,0.013087
0.735972,0.013976
0.690204,0.014573
0.638171,0.015003
0.595260,0.015094
0.544106,0.015254
0.500470,0.015237
0.456954,0.015213
0.409224,0.015241
0.364631,0.015251
0.320731,0.015243
0.276617,0.015266
0.228042,0.015287
0.183882,0.015297
0.139861,0.015313
0.096212,0.015319
0.047708,0.015370
0.004654,0.015372
-0.038743,0.015407
-0.086520,0.015423
-0.129809,0.015450
-0.172437,0.015490
-0.220103,0.015539
-0.268680,0.015582
-0.306549,0.015610
-0.358965,0.015656
-0.402312,0.015707
-0.445171,0.015751
-0.488145,0.015814
-0.536255,0.015863
NaN,NaN
-0.502209,0.015872
-0.459324,0.015802
-0.411143,0.015763
-0.363233,0.015740
-0.324793,0.015704
-0.276880,0.015668
-0.229053,0.015639
-0.190158,0.015627
-0.142836,0.015590
-0.094634,0.015556
-0.051782,0.015513
-0.008625,0.015484
0.039275,0.015426
0.081986,0.015388
0.130364,0.015316
0.173715,0.015252
0.221571,0.015165
0.259153,0.015058
0.310333,0.014837
0.351776,0.014660
0.396767,0.014335
0.435993,0.013997
0.481488,0.013446
0.526009,0.012767
0.568820,0.011984
0.613220,0.010943
0.656234,0.009778
0.697781,0.008485
0.740836,0.006917
0.782245,0.005264
0.824861,0.003346
0.866292,0.001295
0.910240,-0.001254
0.950296,-0.003750
0.992672,-0.006804
1.032861,-0.010005
1.072446,-0.013631
1.111079,-0.017651
1.190900,-0.026671
1.240838,-0.035062
1.278242,-0.044721
1.305946,-0.055027
1.335159,-0.066988
1.363571,-0.079998
NaN,NaN

File: Analysis_Example/Sample_Data/devices/B2 - NOcTiO2_ptaa[4]/B2 - NOcTiO2_ptaa[4]_1_0.csv
#ID:	2
#type:	Perform parallel JV
#start_time:	7/18/2020 8:03:48 PM
#
# Parameters
#Sample area:	0.128000 cm²
#start_voltage:	-0.500000 V
#stop_voltage:	1.400000 V
#sweep_speed:	50.000000 mV/s
#settling_time:	10.000000 ms
#direction:	3.000000 0=forward,1=backward,2=for- & backward,3=back- & forward
##Sample IR temperature:	[23.650000,28.049999
] °C
##Environment temperature:	[23.299999,24.639999
] °C
##Humidity:	[53.560001,52.680000
] %
##Light intensity:	[100.000000,100.000000
] %
##Stage temperature:	[NaN,NaN
] °C
#
#voltage (V),Current density (mmA/cm²)
1.367853,-0.076356
1.366971,-0.077541
1.350378,-0.074752
1.328212,-0.070168
1.277296,-0.058105
1.229433,-0.046557
1.181479,-0.035324
1.130295,-0.024160
1.076604,-0.013753
1.018839,-0.004408
0.953525,0.003533
0.895798,0.008382
0.853399,0.010662
0.826216,0.011544
0.787421,0.012652
0.738617,0.013712
0.689535,0.014364
0.641802,0.014725
0.596729,0.014916
0.545675,0.015068
0.503090,0.015093
0.453562,0.015128
0.408040,0.015128
0.362510,0.015128
0.317102,0.015128
0.271809,0.015133
0.231301,0.015151
0.181084,0.015171
0.141297,0.015162
0.093888,0.015196
0.050805,0.015182
0.007722,0.015211
-0.039618,0.015239
-0.087054,0.015274
-0.130100,0.015265
-0.173540,0.015328
-0.223050,0.015335
-0.266652,0.015373
-0.310627,0.015400
-0.359574,0.015433
-0.398320,0.015489
-0.446796,0.015526
-0.494910,0.015567
-0.532437,0.015617
NaN,NaN
-0.504117,0.015590
-0.456325,0.015575
-0.407888,0.015524
-0.368457,0.015509
-0.319463,0.015458
-0.275335,0.015442
-0.231805,0.015407
-0.187838,0.015385
-0.138912,0.015346
-0.095719,0.015337
-0.053168,0.015306
-0.010694,0.015275
0.036437,0.015238
0.084169,0.015190
0.130587,0.015124
0.169437,0.015070
0.223170,0.014937
0.262309,0.014815
0.310152,0.014604
0.352592,0.014362
0.398665,0.014027
0.439145,0.013633
0.485283,0.013042
0.525480,0.012458
0.567935,0.011670
0.612255,0.010692
0.655384,0.009593
0.697082,0.008412
0.740804,0.006918
0.783453,0.005368
0.827005,0.003533
0.869189,0.001599
0.912425,-0.000656
0.951533,-0.002893
0.994968,-0.005830
1.036422,-0.008986
1.075406,-0.012330
1.113519,-0.016147
1.153556,-0.020889
1.226148,-0.030472
1.274941,-0.040110
1.311417,-0.050319
1.344738,-0.061512
1.378075,-0.073708
NaN,NaN

File: Analysis_Example/Sample_Data/devices/B2 - NOcTiO2_ptaa[5]/B2 - NOcTiO2_ptaa[5]_1_0.csv
#ID:	2
#type:	Perform parallel JV
#start_time:	7/18/2020 8:03:48 PM
#
# Parameters
#Sample area:	0.128000 cm²
#start_voltage:	-0.500000 V
#stop_voltage:	1.400000 V
#sweep_speed:	50.000000 mV/s
#settling_time:	10.000000 ms
#direction:	3.000000 0=forward,1=backward,2=for- & backward,3=back- & forward
##Sample IR temperature:	[23.650000,28.049999
] °C
##Environment temperature:	[23.299999,24.639999
] °C
##Humidity:	[53.560001,52.680000
] %
##Light intensity:	[100.000000,100.000000
] %
##Stage temperature:	[NaN,NaN
] °C
#
#voltage (V),Current density (mmA/cm²)
1.356390,-0.090008
1.359606,-0.092841
1.343479,-0.090204
1.323238,-0.085621
1.279511,-0.073527
1.238139,-0.061379
1.196007,-0.049125
1.151856,-0.036820
1.103268,-0.024355
1.050623,-0.012652
0.991325,-0.002055
0.922392,0.006761
0.842697,0.013014
0.807985,0.014331
0.778768,0.014973
0.737976,0.015845
0.689754,0.016609
0.645038,0.016922
0.590236,0.017244
0.546145,0.017256
0.502331,0.017280
0.453348,0.017292
0.409045,0.017287
0.364241,0.017264
0.320190,0.017276
0.276260,0.017259
0.227783,0.017296
0.183498,0.017315
0.139600,0.017312
0.095082,0.017331
0.045653,0.017356
0.006617,0.017369
-0.042212,0.017401
-0.085973,0.017412
-0.129905,0.017430
-0.173419,0.017479
-0.222507,0.017501
-0.265802,0.017530
-0.313537,0.017558
-0.355845,0.017591
-0.398605,0.017628
-0.446455,0.017687
-0.489188,0.017717
-0.537291,0.017776
NaN,NaN
-0.498807,0.017712
-0.460398,0.017704
-0.408061,0.017652
-0.369650,0.017654
-0.322334,0.017608
-0.279357,0.017597
-0.231787,0.017563
-0.182692,0.017520
-0.143858,0.017493
-0.095281,0.017468
-0.051576,0.017433
-0.002809,0.017391
0.035973,0.017382
0.084760,0.017324
0.128755,0.017257
0.176479,0.017153
0.214466,0.017081
0.266071,0.016866
0.307506,0.016694
0.348207,0.016436
0.396658,0.015997
0.439219,0.015501
0.480659,0.014903
0.523841,0.014114
0.569496,0.013079
0.610095,0.012041
0.652130,0.010781
0.694357,0.009296
0.737834,0.007575
0.779743,0.005755
0.820385,0.003811
0.864822,0.001311
0.905653,-0.001136
0.948798,-0.004146
0.990131,-0.007302
1.028999,-0.010626
1.069089,-0.014494
1.108160,-0.018821
1.185826,-0.028292
1.237164,-0.037327
1.271104,-0.046956
1.299722,-0.057753
1.328608,-0.070138
1.358606,-0.084067
NaN,NaN

File: Analysis_Example/Sample_Data/devices/B2 - NOcTiO2_ptaa[6]/B2 - NOcTiO2_ptaa[6]_1_0.csv
#ID:	2
#type:	Perform parallel JV
#start_time:	7/18/2020 8:03:48 PM
#
# Parameters
#Sample area:	0.128000 cm²
#start_voltage:	-0.500000 V
#stop_voltage:	1.400000 V
#sweep_speed:	50.000000 mV/s
#settling_time:	10.000000 ms
#direction:	3.000000 0=forward,1=backward,2=for- & backward,3=back- & forward
##Sample IR temperature:	[23.650000,28.049999
] °C
##Environment temperature:	[23.299999,24.639999
] °C
##Humidity:	[53.560001,52.680000
] %
##Light intensity:	[100.000000,100.000000
] %
##Stage temperature:	[NaN,NaN
] °C
#
#voltage (V),Current density (mmA/cm²)
1.372052,-0.072852
1.369119,-0.073434
1.350879,-0.070464
1.328230,-0.066025
1.274654,-0.054231
1.223716,-0.042870
1.175012,-0.032312
1.122789,-0.021778
1.066423,-0.011611
1.009767,-0.003068
0.947936,0.004213
0.896178,0.008530
0.854170,0.010961
0.827154,0.011910
0.788728,0.013133
0.736756,0.014398
0.692237,0.014988
0.641546,0.015513
0.596998,0.015719
0.547447,0.015903
0.500482,0.015958
0.456748,0.016003
0.411422,0.015980
0.361339,0.016016
0.320787,0.016026
0.270376,0.016031
0.229795,0.016054
0.179267,0.016046
0.139078,0.016082
0.095504,0.016075
0.052240,0.016096
0.004007,0.016111
-0.044046,0.016142
-0.082057,0.016168
-0.130339,0.016194
-0.174338,0.016218
-0.223234,0.016241
-0.267528,0.016282
-0.311538,0.016304
-0.356039,0.016351
-0.400466,0.016384
-0.449882,0.016421
-0.493399,0.016471
-0.531529,0.016500
NaN,NaN
-0.502976,0.016481
-0.454469,0.016456
-0.415067,0.016424
-0.365616,0.016377
-0.316324,0.016339
-0.276664,0.016332
-0.232536,0.016289
-0.188092,0.016270
-0.139111,0.016250
-0.096212,0.016215
-0.053321,0.016175
-0.005592,0.016123
0.037346,0.016086
0.084954,0.016023
0.128000,0.015964
0.176766,0.015873
0.216296,0.015780
0.264904,0.015628
0.307960,0.015423
0.354792,0.015135
0.395845,0.014797
0.440201,0.014336
0.481489,0.013780
0.524228,0.013063
0.569023,0.012163
0.609353,0.011251
0.654281,0.009984
0.695541,0.008698
0.739204,0.007137
0.784335,0.005299
0.828110,0.003373
0.867696,0.001535
0.910129,-0.000807
0.952350,-0.003389
0.992855,-0.006150
1.033441,-0.009243
1.074988,-0.012849
1.116349,-0.016941
1.197725,-0.025854
1.242644,-0.033004
1.285425,-0.041869
1.320830,-0.051451
1.353993,-0.061889
1.386874,-0.073147
NaN,NaN

File: Analysis_Example/Sample_Data/devices/B2 - NOcTiO2_ptaa[7]/B2 - NOcTiO2_ptaa[7]_1_0.csv
#ID:	2
#type:	Perform parallel JV
#start_time:	7/18/2020 8:03:48 PM
#
# Parameters
#Sample area:	0.128000 cm²
#start_voltage:	-0.500000 V
#stop_voltage:	1.400000 V
#sweep_speed:	50.000000 mV/s
#settling_time:	10.000000 ms
#direction:	3.000000 0=forward,1=backward,2=for- & backward,3=back- & forward
##Sample IR temperature:	[23.650000,28.049999
] °C
##Environment temperature:	[23.299999,24.639999
] °C
##Humidity:	[53.560001,52.680000
] %
##Light intensity:	[100.000000,100.000000
] %
##Stage temperature:	[NaN,NaN
] °C
#
#voltage (V),Current density (mmA/cm²)
1.359958,-0.085247
1.361461,-0.087435
1.345716,-0.084830
1.325618,-0.080384
1.280892,-0.068434
1.236140,-0.055943
1.192165,-0.043845
1.146316,-0.031869
1.097066,-0.020241
1.041487,-0.009065
0.979155,0.000637
0.905275,0.008466
0.848684,0.012035
0.824066,0.012758
0.784875,0.013906
0.738697,0.014851
0.689757,0.015494
0.637613,0.015906
0.595547,0.016000
0.544523,0.016149
0.501195,0.016162
0.457247,0.016159
0.408088,0.016183
0.363134,0.016174
0.318608,0.016172
0.278863,0.016192
0.229645,0.016196
0.180011,0.016226
0.140617,0.016226
0.092124,0.016257
0.052728,0.016247
0.004298,0.016272
-0.044213,0.016308
-0.083879,0.016297
-0.132746,0.016331
-0.176821,0.016355
-0.219472,0.016382
-0.262114,0.016398
-0.314558,0.016450
-0.352240,0.016487
-0.399840,0.016513
-0.446513,0.016560
-0.489253,0.016589
-0.536609,0.016650
NaN,NaN
-0.498308,0.016620
-0.459978,0.016600
-0.413239,0.016558
-0.366169,0.016518
-0.323085,0.016499
-0.275953,0.016443
-0.232821,0.016435
-0.190184,0.016412
-0.141612,0.016380
-0.093181,0.016349
-0.054398,0.016309
-0.005436,0.016297
0.042754,0.016230
0.081486,0.016197
0.129684,0.016138
0.173207,0.016042
0.216458,0.015961
0.263904,0.015799
0.311040,0.015617
0.353025,0.015377
0.393628,0.015071
0.441537,0.014582
0.483259,0.014046
0.523094,0.013438
0.568730,0.012500
0.609239,0.011576
0.654438,0.010280
0.698803,0.008848
0.739058,0.007427
0.783337,0.005561
0.826267,0.003586
0.867517,0.001484
0.909399,-0.000932
0.949209,-0.003503
0.991248,-0.006595
1.031011,-0.009867
1.072245,-0.013716
1.110319,-0.017775
1.189460,-0.027155
1.238071,-0.035694
1.274225,-0.045304
1.305589,-0.056225
1.333865,-0.068070
1.363035,-0.081257
NaN,NaN

File: Analysis_Example/Sample_Data/devices/B2 - NOcTiO2_ptaa[8]/B2 - NOcTiO2_ptaa[8]_1_0.csv
#ID:	2
#type:	Perform parallel JV
#start_time:	7/18/2020 8:03:48 PM
#
# Parameters
#Sample area:	0.128000 cm²
#start_voltage:	-0.500000 V
#stop_voltage:	1.400000 V
#sweep_speed:	50.000000 mV/s
#settling_time:	10.000000 ms
#direction:	3.000000 0=forward,1=backward,2=for- & backward,3=back- & forward
##Sample IR temperature:	[23.650000,28.049999
] °C
##Environment temperature:	[23.299999,24.639999
] °C
##Humidity:	[53.560001,52.680000
] %
##Light intensity:	[100.000000,100.000000
] %
##Stage temperature:	[NaN,NaN
] °C
#
#voltage (V),Current density (mmA/cm²)
1.369382,-0.073367
1.369287,-0.074496
1.350736,-0.071479
1.327782,-0.066968
1.274897,-0.055204
1.225074,-0.043951
1.175055,-0.032994
1.123707,-0.022516
1.070481,-0.012819
1.012631,-0.004023
0.948635,0.003468
0.896880,0.007706
0.851780,0.010263
0.827556,0.011019
0.789224,0.012199
0.736784,0.013449
0.691121,0.014051
0.638441,0.014512
0.596513,0.014651
0.545182,0.014830
0.501922,0.014831
0.453681,0.014877
0.408926,0.014897
0.364149,0.014899
0.319662,0.014915
0.274584,0.014909
0.225270,0.014927
0.185136,0.014934
0.140776,0.014940
0.091845,0.014959
0.053500,0.014976
0.000727,0.015000
-0.037784,0.015006
-0.085930,0.015038
-0.128847,0.015060
-0.176637,0.015095
-0.220013,0.015112
-0.262925,0.015129
-0.310809,0.015172
-0.358395,0.015213
-0.401264,0.015250
-0.444020,0.015313
-0.492198,0.015350
-0.527386,0.015955
NaN,NaN
-0.499874,0.015853
-0.457528,0.015766
-0.414623,0.015719
-0.367394,0.015644
-0.320276,0.015552
-0.282170,0.015491
-0.230366,0.015412
-0.187982,0.015341
-0.140235,0.015261
-0.098004,0.015188
-0.055268,0.015131
-0.008400,0.015047
0.038558,0.014946
0.085802,0.014879
0.125317,0.014911
0.173266,0.014775
0.221358,0.014615
0.264378,0.014494
0.307736,0.014403
0.353862,0.014095
0.394773,0.013810
0.442658,0.013289
0.481097,0.012904
0.525565,0.012176
0.568549,0.011393
0.613520,0.010358
0.657041,0.009224
0.696507,0.008119
0.743329,0.006442
0.783397,0.005021
0.827421,0.003138
0.869533,0.001123
0.912516,-0.001111
0.953697,-0.003438
0.994802,-0.006137
1.033526,-0.008994
1.075027,-0.012503
1.115732,-0.016439
1.196289,-0.025158
1.243457,-0.032634
1.283774,-0.041381
1.318875,-0.051157
1.352123,-0.061859
1.384641,-0.073322
NaN,NaN

File: Analysis_Example/Sample_Data/devices/B8 - NOcTiO2_ptaa[1]/B8 - NOcTiO2_ptaa[1]_1_0.csv
#ID:	2
#type:	Perform parallel JV
#start_time:	7/18/2020 8:07:59 PM
#
# Parameters
#Sample area:	0.128000 cm²
#start_voltage:	-0.500000 V
#stop_voltage:	1.400000 V
#sweep_speed:	50.000000 mV/s
#settling_time:	10.000000 ms
#direction:	3.000000 0=forward,1=backward,2=for- & backward,3=back- & forward
##Sample IR temperature:	[23.750000,28.190001
] °C
##Environment temperature:	[23.840000,24.920000
] °C
##Humidity:	[51.840000,51.410000
] %
##Light intensity:	[100.000000,100.000000
] %
##Stage temperature:	[NaN,NaN
] °C
#
#voltage (V),Current density (mmA/cm²)
1.409445,-0.026225
1.332234,-0.028056
1.336941,-0.025854
1.258859,-0.026663
1.212262,-0.027275
1.221399,-0.023989
1.152558,-0.022188
1.110039,-0.020619
1.067461,-0.018272
1.029427,-0.016004
0.992098,-0.012916
0.952066,-0.009249
0.908312,-0.005483
0.859483,-0.002132
0.808357,0.000653
0.754255,0.002868
0.713286,0.005348
0.649579,0.006436
0.613198,0.008171
0.560849,0.009291
0.517061,0.010778
0.449531,0.010430
0.418579,0.011010
0.373625,0.011611
0.328027,0.012337
0.274063,0.012807
0.239559,0.013625
0.193268,0.014302
0.145456,0.014825
0.095976,0.015260
0.050447,0.015536
0.009404,0.015719
-0.040234,0.015995
-0.082054,0.016152
-0.127879,0.016329
-0.176139,0.016370
-0.221498,0.016573
-0.265662,0.016510
-0.312596,0.016604
-0.339095,0.017524
-0.401444,0.017929
-0.440909,0.018199
-0.484174,0.018588
-0.532007,0.018949
NaN,NaN
-0.512329,0.018274
-0.470427,0.017035
-0.429016,0.015810
-0.382615,0.014584
-0.338253,0.013546
-0.289740,0.012484
-0.242131,0.011697
-0.197497,0.011017
-0.149582,0.010252
-0.102588,0.009772
-0.056405,0.009232
-0.013019,0.008859
0.033448,0.008206
0.077889,0.007798
0.125187,0.007183
0.168892,0.006710
0.215158,0.006018
0.257463,0.005438
0.302796,0.004785
0.343626,0.004200
0.387269,0.003108
0.431877,0.002075
0.479203,0.001300
0.527740,0.000567
0.571389,-0.000228
0.614286,-0.001012
0.660910,-0.001570
0.707690,-0.002482
0.739481,-0.004157
0.790677,-0.005122
0.836743,-0.006448
0.880409,-0.007600
0.919635,-0.009467
0.960806,-0.011532
1.003147,-0.013509
1.041302,-0.016164
1.087940,-0.018939
1.147001,-0.020393
1.177770,-0.023228
1.241937,-0.024262
1.277395,-0.025974
1.320702,-0.028248
1.379800,-0.029285
1.405504,-0.031773
NaN,NaN

File: Analysis_Example/Sample_Data/devices/B8 - NOcTiO2_ptaa[2]/B8 - NOcTiO2_ptaa[2]_1_0.csv
#ID:	2
#type:	Perform parallel JV
#start_time:	7/18/2020 8:07:59 PM
#
# Parameters
#Sample area:	0.128000 cm²
#start_voltage:	-0.500000 V
#stop_voltage:	1.400000 V
#sweep_speed:	50.000000 mV/s
#settling_time:	10.000000 ms
#direction:	3.000000 0=forward,1=backward,2=for- & backward,3=back- & forward
##Sample IR temperature:	[23.750000,28.190001
] °C
##Environment temperature:	[23.840000,24.920000
] °C
##Humidity:	[51.840000,51.410000
] %
##Light intensity:	[100.000000,100.000000
] %
##Stage temperature:	[NaN,NaN
] °C
#
#voltage (V),Current density (mmA/cm²)
1.422477,-0.070058
1.367389,-0.068429
1.343082,-0.065850
1.313205,-0.062634
1.267398,-0.059044
1.222153,-0.055311
1.176438,-0.051642
1.144334,-0.047303
1.050387,-0.039134
0.992438,-0.034797
0.943014,-0.032365
0.911936,-0.032160
0.873985,-0.031016
0.834419,-0.029662
0.786827,-0.028512
0.733731,-0.027739
0.703812,-0.025994
0.652744,-0.024695
0.604597,-0.023602
0.570603,-0.021729
0.532673,-0.018996
0.471455,-0.017614
0.428924,-0.016389
0.369036,-0.015657
0.323002,-0.015402
0.273688,-0.015425
0.237843,-0.014832
0.203621,-0.013321
0.163943,-0.011525
0.131955,-0.008411
0.102201,-0.004211
0.031318,0.005988
-0.038445,0.014058
-0.098371,0.018379
-0.152780,0.019054
-0.157061,0.020563
-0.191894,0.022720
-0.231794,0.025589
-0.262491,0.029194
-0.444549,0.022348
-0.421029,0.022715
-0.432441,0.023648
-0.464592,0.025880
-0.523516,0.026400
NaN,NaN
-0.509159,0.026056
-0.477923,0.024485
-0.440127,0.022312
-0.397417,0.020047
-0.353238,0.017869
-0.302894,0.015756
-0.220711,0.016457
-0.197077,0.015679
-0.165039,0.014020
-0.124536,0.011951
-0.076524,0.009687
-0.032613,0.007868
0.014340,0.005825
0.078268,0.004981
0.113295,0.003865
0.128958,0.000125
0.151246,-0.005008
0.218597,-0.016283
0.272102,-0.027160
0.323619,-0.037518
0.386661,-0.046036
0.436197,-0.054424
0.484704,-0.062400
0.536695,-0.069796
0.582019,-0.075834
0.630092,-0.081271
0.672267,-0.085412
0.710903,-0.090408
0.765181,-0.096446
0.804009,-0.101329
0.849408,-0.107448
0.901378,-0.113372
0.939826,-0.118019
0.988831,-0.123829
1.030917,-0.129416
1.070319,-0.133114
1.076932,-0.132605
1.080720,-0.132311
1.085082,-0.131995
1.100638,-0.130787
1.110027,-0.130082
1.117713,-0.129485
1.121933,-0.129179
1.124460,-0.128973
NaN,NaN
