Repository: Charles-CARP90/JVanalyzer

# JVanalyzer

A simple GUI and code to enable quick plotting and reporting of solar cell's photovoltaic performances. 
Implemented to work on export files from Litos Lite (Fluxim).

The naming convention '<device label> - <variable+value>' should be used when saving device data.  
<device label>: unique identifier for a device in the batch
<variable+value>: the name of the variable under control and of its value.
		  Used in the report of device performance statistics.
		  Devices with same <variable+value> field will be averaged together.

File: Analysis_Example/Sample_Data/devices/B4 - cTiO2_spiro[1]/B4 - cTiO2_spiro[1]_1_0.csv
#ID:	2
#type:	Perform parallel JV
#start_time:	7/18/2020 7:58:09 PM
#
# Parameters
#Sample area:	0.128000 cm²
#start_voltage:	-0.500000 V
#stop_voltage:	1.400000 V
#sweep_speed:	50.000000 mV/s
#settling_time:	10.000000 ms
#direction:	3.000000 0=forward,1=backward,2=for- & backward,3=back- & forward
##Sample IR temperature:	[22.770000,27.350000
] °C
##Environment temperature:	[22.549999,24.049999
] °C
##Humidity:	[55.950001,54.459999
] %
##Light intensity:	[100.000000,100.000000
] %
##Stage temperature:	[NaN,NaN
] °C
#
#voltage (V),Current density (mmA/cm²)
1.391681,-0.055858
1.382724,-0.054326
1.362614,-0.050387
1.310633,-0.039625
1.256730,-0.028675
1.205857,-0.018807
1.154951,-0.009685
1.100338,-0.001048
1.041173,0.006532
0.986073,0.011520
0.943364,0.014153
0.922199,0.015130
0.878984,0.016615
0.829695,0.017696
0.780212,0.018443
0.732358,0.018898
0.683004,0.019239
0.636900,0.019461
0.590256,0.019652
0.547728,0.019761
0.499250,0.019885
0.456087,0.019956
0.412870,0.020023
0.364455,0.020085
0.316103,0.020139
0.276807,0.020165
0.227645,0.020209
0.183441,0.020259
0.139224,0.020285
0.090282,0.020296
0.051034,0.020306
0.002037,0.020336
-0.037426,0.020321
-0.087163,0.020343
-0.134932,0.020354
-0.172981,0.020355
-0.221028,0.020362
-0.268474,0.020373
-0.306761,0.020354
-0.359566,0.020385
-0.403545,0.020387
-0.442705,0.020400
-0.496377,0.020386
-0.535470,0.020371
NaN,NaN
-0.502154,0.020340
-0.453834,0.020283
-0.415152,0.020229
-0.367125,0.020158
-0.319572,0.020117
-0.277113,0.020064
-0.234955,0.020010
-0.188265,0.019932
-0.141086,0.019869
-0.098606,0.019813
-0.050705,0.019703
-0.007263,0.019634
0.040666,0.019527
0.084242,0.019452
0.126955,0.019324
0.174706,0.019223
0.217459,0.019063
0.265097,0.018897
0.307742,0.018757
0.353713,0.018542
0.395901,0.018372
0.441542,0.018100
0.486736,0.017795
0.531883,0.017464
0.576204,0.017087
0.623315,0.016565
0.661985,0.016160
0.706380,0.015436
0.752212,0.014442
0.789484,0.013498
0.832116,0.011953
0.871658,0.010192
0.913416,0.007845
0.951739,0.005269
0.989697,0.002232
1.028609,-0.001343
1.067240,-0.005392
1.143452,-0.014550
1.206257,-0.022411
1.258279,-0.028929
1.299205,-0.034441
1.346731,-0.041304
1.385346,-0.048283
1.425380,-0.056595
NaN,NaN

File: Analysis_Example/Sample_Data/devices/B4 - cTiO2_spiro[2]/B4 - cTiO2_spiro[2]_1_0.csv
#ID:	2
#type:	Perform parallel JV
#start_time:	7/18/2020 7:58:09 PM
#
# Parameters
#Sample area:	0.128000 cm²
#start_voltage:	-0.500000 V
#stop_voltage:	1.400000 V
#sweep_speed:	50.000000 mV/s
#settling_time:	10.000000 ms
#direction:	3.000000 0=forward,1=backward,2=for- & backward,3=back- & forward
##Sample IR temperature:	[22.770000,27.350000
] °C
##Environment temperature:	[22.549999,24.049999
] °C
##Humidity:	[55.950001,54.459999
] %
##Light intensity:	[100.000000,100.000000
] %
##Stage temperature:	[NaN,NaN
] °C
#
#voltage (V),Current density (mmA/cm²)
1.393383,-0.051872
1.382400,-0.050120
1.360402,-0.046119
1.303625,-0.035471
1.252539,-0.026035
1.199172,-0.016634
1.146847,-0.008047
1.091183,0.000102
1.036830,0.006687
0.990039,0.011102
0.942741,0.014283
0.921656,0.015350
0.878674,0.016970
0.834032,0.018106
0.777033,0.018996
0.735059,0.019442
0.682637,0.019834
0.642529,0.020053
0.592217,0.020228
0.546543,0.020381
0.498815,0.020461
0.454321,0.020551
0.409475,0.020618
0.363864,0.020649
0.318914,0.020721
0.273612,0.020766
0.227955,0.020784
0.177896,0.020809
0.140237,0.020829
0.097386,0.020849
0.049939,0.020882
0.006750,0.020849
-0.040917,0.020879
-0.088668,0.020889
-0.127121,0.020882
-0.175842,0.020867
-0.224355,0.020899
-0.263826,0.020878
-0.312334,0.020904
-0.361393,0.020891
-0.400554,0.020882
-0.449008,0.020903
-0.487206,0.020898
-0.539909,0.020897
NaN,NaN
-0.497462,0.020853
-0.459715,0.020812
-0.411895,0.020758
-0.368855,0.020712
-0.320723,0.020656
-0.277335,0.020611
-0.229219,0.020558
-0.190677,0.020525
-0.138394,0.020425
-0.095763,0.020360
-0.053467,0.020297
-0.011305,0.020218
0.039722,0.020122
0.081466,0.020023
0.127778,0.019901
0.174037,0.019779
0.218121,0.019652
0.261983,0.019497
0.310360,0.019310
0.358223,0.019071
0.397471,0.018937
0.444301,0.018630
0.487285,0.018409
0.530460,0.018063
0.577169,0.017633
0.619679,0.017225
0.660652,0.016697
0.703618,0.015981
0.748012,0.014973
0.790738,0.013719
0.830838,0.012230
0.873150,0.010179
0.912726,0.007864
0.951032,0.005199
0.987819,0.002280
1.028103,-0.001454
1.066249,-0.005339
1.107369,-0.009901
1.186278,-0.019444
1.250185,-0.027283
1.299572,-0.033614
1.343500,-0.039937
1.388684,-0.047349
1.431034,-0.055554
NaN,NaN

File: Analysis_Example/Sample_Data/devices/B4 - cTiO2_spiro[3]/B4 - cTiO2_spiro[3]_1_0.csv
#ID:	2
#type:	Perform parallel JV
#start_time:	7/18/2020 7:58:09 PM
#
# Parameters
#Sample area:	0.128000 cm²
#start_voltage:	-0.500000 V
#stop_voltage:	1.400000 V
#sweep_speed:	50.000000 mV/s
#settling_time:	10.000000 ms
#direction:	3.000000 0=forward,1=backward,2=for- & backward,3=back- & forward
##Sample IR temperature:	[22.770000,27.350000
] °C
##Environment temperature:	[22.549999,24.049999
] °C
##Humidity:	[55.950001,54.459999
] %
##Light intensity:	[100.000000,100.000000
] %
##Stage temperature:	[NaN,NaN
] °C
#
#voltage (V),Current density (mmA/cm²)
1.389442,-0.063102
1.382161,-0.061830
1.364675,-0.058024
1.340585,-0.052568
1.286104,-0.039904
1.234654,-0.028302
1.181440,-0.016945
1.125016,-0.006046
1.065727,0.003643
1.000004,0.011662
0.937412,0.016470
0.898988,0.018345
0.872680,0.019315
0.830006,0.020482
0.783381,0.021311
0.733682,0.021905
0.686402,0.022302
0.641558,0.022556
0.590809,0.022799
0.547380,0.022944
0.498724,0.023061
0.454731,0.023161
0.405383,0.023228
0.365415,0.023289
0.320798,0.023332
0.271413,0.023372
0.228452,0.023420
0.189996,0.023441
0.137140,0.023464
0.093904,0.023478
0.050675,0.023479
0.002544,0.023510
-0.041569,0.023516
-0.085995,0.023517
-0.130451,0.023510
-0.179794,0.023517
-0.219376,0.023513
-0.268999,0.023522
-0.313654,0.023518
-0.357953,0.023525
-0.401751,0.023530
-0.445334,0.023507
-0.493962,0.023508
-0.537483,0.023515
NaN,NaN
-0.499548,0.023464
-0.456526,0.023408
-0.413618,0.023350
-0.366031,0.023280
-0.322435,0.023253
-0.273304,0.023184
-0.234693,0.023129
-0.185730,0.023057
-0.142251,0.022993
-0.094123,0.022929
-0.050571,0.022828
-0.007169,0.022770
0.034791,0.022663
0.086104,0.022525
0.128019,0.022423
0.170141,0.022313
0.220695,0.022106
0.258120,0.021988
0.309825,0.021737
0.352621,0.021557
0.399304,0.021273
0.445747,0.020965
0.487068,0.020706
0.532236,0.020306
0.573400,0.019922
0.618135,0.019372
0.662698,0.018719
0.705059,0.017925
0.745149,0.016982
0.788707,0.015541
0.829382,0.013833
0.869210,0.011681
0.905805,0.009298
0.945941,0.006117
0.983227,0.002648
1.024018,-0.001728
1.097253,-0.011152
1.159549,-0.019678
1.210843,-0.026808
1.253884,-0.032917
1.300692,-0.039829
1.340826,-0.046660
1.383531,-0.055088
1.420222,-0.064020
NaN,NaN

File: Analysis_Example/Sample_Data/devices/B4 - cTiO2_spiro[4]/B4 - cTiO2_spiro[4]_1_0.csv
#ID:	2
#type:	Perform parallel JV
#start_time:	7/18/2020 7:58:09 PM
#
# Parameters
#Sample area:	0.128000 cm²
#start_voltage:	-0.500000 V
#stop_voltage:	1.400000 V
#sweep_speed:	50.000000 mV/s
#settling_time:	10.000000 ms
#direction:	3.000000 0=forward,1=backward,2=for- & backward,3=back- & forward
##Sample IR temperature:	[22.770000,27.350000
] °C
##Environment temperature:	[22.549999,24.049999
] °C
##Humidity:	[55.950001,54.459999
] %
##Light intensity:	[100.000000,100.000000
] %
##Stage temperature:	[NaN,NaN
] °C
#
#voltage (V),Current density (mmA/cm²)
1.394430,-0.053451
1.382367,-0.051387
1.362288,-0.047691
1.334111,-0.042374
1.273117,-0.030771
1.215923,-0.020300
1.156945,-0.010214
1.101425,-0.001649
1.044299,0.005857
0.989344,0.011455
0.945775,0.014674
0.921214,0.016085
0.884976,0.017663
0.833345,0.019198
0.786706,0.020060
0.733107,0.020755
0.685377,0.021138
0.640816,0.021424
0.590541,0.021647
0.548028,0.021793
0.499563,0.021888
0.456167,0.021971
0.407667,0.022055
0.363753,0.022096
0.319452,0.022137
0.275317,0.022170
0.227328,0.022205
0.188293,0.022212
0.140005,0.022257
0.091713,0.022261
0.048116,0.022270
0.003882,0.022261
-0.039533,0.022256
-0.086966,0.022269
-0.129913,0.022263
-0.177707,0.022268
-0.216041,0.022245
-0.268457,0.022268
-0.311113,0.022246
-0.354394,0.022261
-0.402040,0.022264
-0.444919,0.022281
-0.492504,0.022262
-0.535442,0.022281
NaN,NaN
-0.503231,0.022216
-0.456174,0.022182
-0.413712,0.022123
-0.371262,0.022087
-0.319836,0.022015
-0.277092,0.021965
-0.234776,0.021922
-0.187817,0.021843
-0.140788,0.021780
-0.098905,0.021692
-0.051992,0.021624
-0.005702,0.021516
0.037407,0.021453
0.079869,0.021353
0.131310,0.021188
0.173396,0.021087
0.215749,0.020957
0.262195,0.020828
0.309608,0.020633
0.352137,0.020470
0.398785,0.020250
0.445057,0.020015
0.486845,0.019801
0.532697,0.019486
0.577185,0.019149
0.616135,0.018834
0.665419,0.018158
0.705430,0.017555
0.749491,0.016517
0.787866,0.015403
0.828893,0.013757
0.869210,0.011765
0.908930,0.009317
0.947778,0.006460
0.986008,0.003212
1.023563,-0.000397
1.064567,-0.004822
1.139881,-0.014116
1.205542,-0.022572
1.254922,-0.029158
1.300510,-0.035640
1.343274,-0.042415
1.390880,-0.050696
1.430191,-0.058804
NaN,NaN

File: Analysis_Example/Sample_Data/devices/B4 - cTiO2_spiro[4]/B4 - cTiO2_spiro[4]_1_1.csv
#ID:	2
#type:	Perform parallel JV
#start_time:	7/18/2020 7:58:09 PM
#
# Parameters
#Sample area:	0.128000 cm²
#start_voltage:	-0.500000 V
#stop_voltage:	1.400000 V
#sweep_speed:	50.000000 mV/s
#settling_time:	10.000000 ms
#direction:	3.000000 0=forward,1=backward,2=for- & backward,3=back- & forward
##Sample IR temperature:	[22.770000,27.350000
] °C
##Environment temperature:	[22.549999,24.049999
] °C
##Humidity:	[55.950001,54.459999
] %
##Light intensity:	[100.000000,100.000000
] %
##Stage temperature:	[NaN,NaN
] °C
#
#Vmpp (V),Jmpp (mmA/cm²),MPP (mmW/cm²),Voc (V),Jsc (mmA/cm²),FF (%),hyst (%),PCE (%)
0.833345,0.019198,0.015999,1.088877,0.022261,66.003180,22.593348,15.998778
0.705430,0.017555,0.012384,1.019430,0.021508,56.482077,0.000000,12.384118

File: Analysis_Example/Sample_Data/devices/B4 - cTiO2_spiro[5]/B4 - cTiO2_spiro[5]_1_0.csv
#ID:	2
#type:	Perform parallel JV
#start_time:	7/18/2020 7:58:09 PM
#
# Parameters
#Sample area:	0.128000 cm²
#start_voltage:	-0.500000 V
#stop_voltage:	1.400000 V
#sweep_speed:	50.000000 mV/s
#settling_time:	10.000000 ms
#direction:	3.000000 0=forward,1=backward,2=for- & backward,3=back- & forward
##Sample IR temperature:	[22.770000,27.350000
] °C
##Environment temperature:	[22.549999,24.049999
] °C
##Humidity:	[55.950001,54.459999
] %
##Light intensity:	[100.000000,100.000000
] %
##Stage temperature:	[NaN,NaN
] °C
#
#voltage (V),Current density (mmA/cm²)
1.387187,-0.061162
1.380799,-0.060237
1.362109,-0.056408
1.338213,-0.051240
1.282973,-0.038819
1.230705,-0.027367
1.178133,-0.016441
1.121909,-0.005774
1.065672,0.003302
1.003060,0.011117
0.935666,0.016506
0.896848,0.018440
0.873904,0.019299
0.830535,0.020554
0.779886,0.021494
0.734151,0.022040
0.686724,0.022448
0.637845,0.022748
0.592267,0.022953
0.550931,0.023088
0.496438,0.023211
0.456692,0.023302
0.406848,0.023362
0.361830,0.023417
0.316814,0.023465
0.276296,0.023493
0.225725,0.023526
0.188550,0.023541
0.142742,0.023563
0.096167,0.023544
0.050360,0.023573
0.004461,0.023586
-0.037255,0.023575
-0.084315,0.023576
-0.133787,0.023572
-0.177904,0.023606
-0.222502,0.023594
-0.266469,0.023611
-0.311133,0.023607
-0.355624,0.023599
-0.404397,0.023610
-0.447393,0.023625
-0.490269,0.023609
-0.537587,0.023647
NaN,NaN
-0.500464,0.023575
-0.458219,0.023523
-0.411386,0.023436
-0.368317,0.023393
-0.319873,0.023327
-0.281164,0.023263
-0.228090,0.023184
-0.184664,0.023111
-0.145943,0.023041
-0.093583,0.022921
-0.051958,0.022830
-0.011591,0.022743
0.037640,0.022603
0.077863,0.022489
0.126522,0.022326
0.170965,0.022210
0.216122,0.022029
0.264627,0.021823
0.308155,0.021657
0.350971,0.021454
0.398388,0.021195
0.445546,0.020899
0.488005,0.020652
0.533083,0.020320
0.576446,0.019958
0.619145,0.019534
0.664631,0.018959
0.704905,0.018364
0.749805,0.017367
0.788777,0.016280
0.831331,0.014606
0.869868,0.012663
0.910106,0.010071
0.948947,0.007055
0.983734,0.003905
1.022810,-0.000306
1.095108,-0.009645
1.154932,-0.018157
1.208979,-0.026123
1.254001,-0.033078
1.299276,-0.040516
1.341634,-0.048381
1.381636,-0.056993
1.414932,-0.065653
NaN,NaN

File: Analysis_Example/Sample_Data/devices/B4 - cTiO2_spiro[6]/B4 - cTiO2_spiro[6]_1_0.csv
#ID:	2
#type:	Perform parallel JV
#start_time:	7/18/2020 7:58:09 PM
#
# Parameters
#Sample area:	0.128000 cm²
#start_voltage:	-0.500000 V
#stop_voltage:	1.400000 V
#sweep_speed:	50.000000 mV/s
#settling_time:	10.000000 ms
#direction:	3.000000 0=forward,1=backward,2=for- & backward,3=back- & forward
##Sample IR temperature:	[22.770000,27.350000
] °C
##Environment temperature:	[22.549999,24.049999
] °C
##Humidity:	[55.950001,54.459999
] %
##Light intensity:	[100.000000,100.000000
] %
##Stage temperature:	[NaN,NaN
] °C
#
#voltage (V),Current density (mmA/cm²)
1.392534,-0.051300
1.381017,-0.049542
1.359869,-0.045905
1.332108,-0.040902
1.269832,-0.029496
1.213001,-0.019432
1.155204,-0.009817
1.100032,-0.001560
1.039954,0.006028
0.992427,0.010716
0.941673,0.014353
0.921251,0.015411
0.879780,0.017127
0.832269,0.018401
0.780304,0.019305
0.734221,0.019834
0.685760,0.020233
0.636247,0.020487
0.595357,0.020695
0.548242,0.020825
0.500709,0.020938
0.451917,0.021038
0.408039,0.021092
0.368793,0.021162
0.314834,0.021220
0.275331,0.021260
0.230830,0.021276
0.181602,0.021299
0.138159,0.021304
0.094485,0.021320
0.050949,0.021324
0.002545,0.021335
-0.041180,0.021327
-0.084566,0.021323
-0.134168,0.021348
-0.178611,0.021357
-0.218722,0.021354
-0.268262,0.021366
-0.312779,0.021370
-0.357518,0.021361
-0.402167,0.021360
-0.446475,0.021378
-0.493563,0.021376
-0.536246,0.021377
NaN,NaN
-0.503491,0.021331
-0.456944,0.021262
-0.408943,0.021213
-0.369966,0.021158
-0.320734,0.021114
-0.272328,0.021052
-0.233262,0.020997
-0.184172,0.020929
-0.145097,0.020845
-0.096720,0.020773
-0.049511,0.020655
-0.006861,0.020595
0.035345,0.020492
0.082039,0.020374
0.128901,0.020239
0.175643,0.020108
0.218526,0.019953
0.261776,0.019830
0.309003,0.019626
0.356054,0.019409
0.398543,0.019230
0.440655,0.019013
0.486735,0.018727
0.531366,0.018423
0.575311,0.018088
0.622477,0.017614
0.664998,0.017186
0.706023,0.016598
0.748485,0.015794
0.792049,0.014562
0.832390,0.013155
0.874929,0.011151
0.911633,0.009082
0.950474,0.006396
0.989183,0.003229
1.026979,-0.000306
1.066348,-0.004457
1.142551,-0.013722
1.205637,-0.021846
1.255284,-0.028491
1.297625,-0.034596
1.344295,-0.041871
1.388722,-0.049713
1.429351,-0.058004
NaN,NaN

File: Analysis_Example/Sample_Data/devices/B4 - cTiO2_spiro[7]/B4 - cTiO2_spiro[7]_1_0.csv
#ID:	2
#type:	Perform parallel JV
#start_time:	7/18/2020 7:58:09 PM
#
# Parameters
#Sample area:	0.128000 cm²
#start_voltage:	-0.500000 V
#stop_voltage:	1.400000 V
#sweep_speed:	50.000000 mV/s
#settling_time:	10.000000 ms
#direction:	3.000000 0=forward,1=backward,2=for- & backward,3=back- & forward
##Sample IR temperature:	[22.770000,27.350000
] °C
##Environment temperature:	[22.549999,24.049999
] °C
##Humidity:	[55.950001,54.459999
] %
##Light intensity:	[100.000000,100.000000
] %
##Stage temperature:	[NaN,NaN
] °C
#
#voltage (V),Current density (mmA/cm²)
1.391162,-0.055517
1.383199,-0.054217
1.362997,-0.050234
1.309421,-0.039187
1.258090,-0.028863
1.207623,-0.019177
1.153983,-0.009637
1.099921,-0.001210
1.039817,0.006321
0.986520,0.011134
0.944044,0.013738
0.920057,0.014855
0.879985,0.016223
0.831895,0.017331
0.778747,0.018108
0.732008,0.018600
0.683023,0.018918
0.642569,0.019122
0.591772,0.019317
0.545036,0.019444
0.501845,0.019541
0.453309,0.019622
0.409458,0.019655
0.365624,0.019705
0.316858,0.019763
0.277260,0.019770
0.228059,0.019812
0.184231,0.019822
0.136412,0.019837
0.097413,0.019814
0.049913,0.019848
0.001942,0.019859
-0.040987,0.019872
-0.084359,0.019861
-0.128373,0.019858
-0.176737,0.019846
-0.224685,0.019861
-0.263350,0.019874
-0.311611,0.019869
-0.359757,0.019876
-0.398516,0.019867
-0.446700,0.019867
-0.494753,0.019868
-0.532941,0.019881
NaN,NaN
-0.504793,0.019828
-0.457291,0.019803
-0.409792,0.019746
-0.366651,0.019704
-0.323751,0.019660
-0.276127,0.019614
-0.233547,0.019566
-0.186234,0.019492
-0.143477,0.019463
-0.095577,0.019378
-0.053187,0.019307
-0.006585,0.019220
0.035753,0.019133
0.082577,0.019040
0.129222,0.018932
0.171312,0.018833
0.218410,0.018677
0.265942,0.018543
0.308906,0.018402
0.351482,0.018252
0.397799,0.018030
0.444300,0.017823
0.486241,0.017609
0.531722,0.017327
0.576064,0.017034
0.619790,0.016665
0.666308,0.016185
0.707950,0.015679
0.751056,0.014881
0.791921,0.013920
0.835211,0.012449
0.872582,0.010901
0.912168,0.008792
0.950788,0.006232
0.991116,0.003001
1.030068,-0.000619
1.066646,-0.004458
1.106794,-0.009147
1.183876,-0.019098
1.245457,-0.027248
1.299660,-0.034773
1.341716,-0.041491
1.387377,-0.049817
1.425465,-0.058387
NaN,NaN

File: Analysis_Example/Sample_Data/devices/B4 - cTiO2_spiro[8]/B4 - cTiO2_spiro[8]_0_0.csv
#ID:	1
#type:	Set light intensity
#start_time:	7/18/2020 7:58:09 PM
#
# Parameters
#Sample area:	0.128000 cm²
##Sample IR temperature:	[22.410000,22.570000
] °C
##Environment temperature:	[22.549999,22.540001
] °C
##Humidity:	[55.980000,55.919998
] %
##Light intensity:	[0.000000,100.000000
] %
##Stage temperature:	[NaN,NaN
] °C
#
#wavelength (nm),intensity (1)
330.000000,0.000001
332.968750,0.000001
335.937500,0.000001
338.906250,0.000000
341.875000,0.000000
344.843750,0.000000
347.812500,0.000000
350.781250,0.000000
353.750000,0.040980
356.718750,0.023678
359.687500,0.020989
362.656250,0.022793
365.625000,0.023724
368.593750,0.026883
371.562500,0.034261
374.531250,0.036757
377.500000,0.037520
380.468750,0.025198
383.437500,0.021528
386.406250,0.014674
389.375000,0.012435
392.343750,0.009054
395.312500,0.012051
398.281250,0.009405
401.250000,0.009461
404.218750,0.010226
407.187500,0.014385
410.156250,0.024815
413.125000,0.034464
416.093750,0.053866
419.062500,0.061233
422.031250,0.089146
425.000000,0.118213
427.968750,0.130073
430.937500,0.161006
433.906250,0.188162
436.875000,0.228871
439.843750,0.263503
442.812500,0.273553
445.781250,0.256189
448.750000,0.211164
451.718750,0.181123
454.687500,0.142659
457.656250,0.134898
460.625000,0.116540
463.593750,0.110402
466.562500,0.119686
469.531250,0.147938
472.500000,0.169777
475.468750,0.241668
478.437500,0.358590
481.406250,0.415376
484.375000,0.595565
487.343750,0.812727
490.312500,0.944963
493.281250,1.200022
496.250000,1.431523
499.218750,1.574699
502.187500,1.749368
505.156250,1.854961
508.125000,1.966694
511.093750,2.036470
514.062500,2.087942
517.031250,2.125865
520.000000,2.145432
522.968750,2.168066
525.937500,2.178300
528.906250,2.189824
531.875000,2.197685
534.843750,2.198846
537.812500,2.195401
540.781250,2.188543
543.750000,2.177019
546.718750,2.146037
549.687500,2.132201
552.656250,2.090978
555.625000,2.056033
558.593750,2.021570
561.562500,1.975892
564.531250,1.939308
567.500000,1.902652
570.468750,1.875560
573.437500,1.839371
576.406250,1.815944
579.375000,1.799358
582.343750,1.774585
585.312500,1.767523
588.281250,1.760520
591.250000,1.760825
594.218750,1.767946
597.187500,1.772004
600.156250,1.782335
603.125000,1.805936
606.093750,1.812661
609.062500,1.827586
612.031250,1.836366
615.000000,1.849874
617.968750,1.857743
620.937500,1.866728
623.906250,1.869214
626.875000,1.881259
629.843750,1.886143
632.812500,1.861224
635.781250,1.843409
638.750000,1.838360
641.718750,1.812386
644.687500,1.783467
647.656250,1.747538
650.625000,1.702095
653.593750,1.650196
656.562500,1.599872
659.531250,1.547759
662.500000,1.511625
665.468750,1.471644
668.437500,1.459392
671.406250,1.466401
674.375000,1.490646
677.343750,1.535521
680.312500,1.600689
683.281250,1.656023
686.250000,1.684953
689.218750,1.663439
692.187500,1.596004
695.156250,1.553773
698.125000,1.449654
701.093750,1.325353
704.062500,1.247435
707.031250,1.161964
710.000000,0.904432
712.968750,0.782280
715.937500,0.677585
718.906250,0.483467
721.875000,0.429119
724.843750,0.349183
727.812500,0.342737
730.781250,0.344224
733.750000,0.363542
736.718750,0.388166
739.687500,0.421609
742.656250,0.513367
745.625000,0.571963
748.593750,0.641782
751.562500,0.806734
754.531250,0.915545
757.500000,1.090180
760.468750,1.204579
763.437500,1.265385
766.406250,1.244287
769.375000,1.274305
772.343750,1.219944
775.312500,1.193461
778.281250,1.185377
781.250000,1.089741
784.218750,1.078025
787.187500,0.886770
790.156250,0.799935
793.125000,0.699387
796.093750,0.477382
799.062500,0.386532
802.031250,0.254252
805.000000,0.212790
807.968750,0.148945
810.937500,0.125827
813.906250,0.106646
816.875000,0.094226
819.843750,0.089825
822.812500,0.093600
825.781250,0.099520
828.750000,0.111422
831.718750,0.123020
834.687500,0.141037
837.656250,0.158689
840.625000,0.181728
843.593750,0.210415
846.562500,0.241473
849.531250,0.288190
852.500000,0.333732
855.468750,0.401425
858.437500,0.450588
861.406250,0.532850
864.375000,0.572649
867.343750,0.659596
870.312500,0.704522
873.281250,0.801489
876.250000,0.870116
879.218750,0.975774
882.187500,1.038007
885.156250,1.122555
888.125000,1.149399
891.093750,1.185220
894.062500,1.207173
897.031250,1.169775
900.000000,1.136868
902.968750,1.068381
905.937500,0.996844
908.906250,0.921286
911.875000,0.829724
914.843750,0.759729
917.812500,0.680949
920.781250,0.622495
923.750000,0.567437
926.718750,0.524609
929.687500,0.486583
932.656250,0.456461
935.625000,0.426641
938.593750,0.418048
941.562500,0.416939
944.531250,0.428511
947.500000,0.444866
950.468750,0.472260
953.437500,0.511322
956.406250,0.549313
959.375000,0.588537
962.343750,0.625896
965.312500,0.660234
968.281250,0.690879
971.250000,0.715166
974.218750,0.734457
977.187500,0.750883
980.156250,0.764232
983.125000,0.777009
986.093750,0.786897
989.062500,0.796884
992.031250,0.809220
995.000000,0.824317
997.968750,0.841934
1000.937500,0.867115
1003.906250,0.897441
1006.875000,0.936465
1009.843750,0.978737
1012.812500,1.031636
1015.781250,1.090500
1018.750000,1.150523
1021.718750,1.206608
1024.687500,1.261850
1027.656250,1.299293
1030.625000,1.318018
1033.593750,1.320273
1036.562500,1.305996
1039.531250,1.275936
1042.500000,1.239760
1045.468750,1.207016
1048.437500,1.179645
1051.406250,1.155085
1054.375000,1.137755
1057.343750,1.084337
1060.312500,1.042286
1063.281250,1.000807
1066.250000,0.939780
1069.218750,0.872021
1072.187500,0.827511
1075.156250,0.755827
1078.125000,0.675558
1081.093750,0.598270
1084.062500,0.516271
1087.031250,0.433688
1090.000000,0.356094
1092.968750,0.292546
1095.937500,0.240547
1098.906250,0.201871
1101.875000,0.171115
1104.843750,0.145084
1107.812500,0.131726
1110.781250,0.109557
1113.750000,0.088149
1116.718750,0.074128
1119.687500,0.062532
1122.656250,0.035740
1125.625000,0.030134
1128.593750,0.019667
1131.562500,0.004601
1134.531250,0.000009
1137.500000,0.000010
1140.468750,0.000011
1143.437500,0.000012
1146.406250,0.000016
1149.375000,0.000016
1152.343750,0.000015
1155.312500,0.000016
1158.281250,0.000014
1161.250000,0.000010
1164.218750,0.000008
1167.187500,0.000008
1170.156250,0.000014
1173.125000,0.000011
1176.093750,0.000014
1179.062500,0.000019
1182.031250,0.000022
1185.000000,0.000024
1187.968750,0.000026
1190.937500,0.000019
1193.906250,0.000024
1196.875000,0.000028
1199.843750,0.000027
1202.812500,0.000029
1205.781250,0.000039
1208.750000,0.000038
1211.718750,0.000035
1214.687500,0.000030
1217.656250,0.000029
1220.625000,0.000030
1223.593750,0.000027
1226.562500,0.000028
1229.531250,0.000032
1232.500000,0.000028
1235.468750,0.000028
1238.437500,0.000032
1241.406250,0.000031
1244.375000,0.000021
1247.343750,0.000022
1250.312500,0.000011
1253.281250,0.000009
1256.250000,0.000011
1259.218750,0.000010
1262.187500,0.000005
1265.156250,-0.000002
1268.125000,0.000006
1271.093750,0.000004
1274.062500,0.000003
1277.031250,0.000000
1280.000000,-0.000001
1282.968750,0.000002
1285.937500,0.000003
1288.906250,-0.000001
1291.875000,-0.000001
1294.843750,0.000003
1297.812500,0.000001
1300.781250,-0.000001
1303.750000,0.000002
1306.718750,-0.000003
1309.687500,-0.000004
1312.656250,-0.000000
1315.625000,-0.000000

File: Analysis_Example/Sample_Data/devices/B4 - cTiO2_spiro[8]/B4 - cTiO2_spiro[8]_1_0.csv
#ID:	2
#type:	Perform parallel JV
#start_time:	7/18/2020 7:58:09 PM
#
# Parameters
#Sample area:	0.128000 cm²
#start_voltage:	-0.500000 V
#stop_voltage:	1.400000 V
#sweep_speed:	50.000000 mV/s
#settling_time:	10.000000 ms
#direction:	3.000000 0=forward,1=backward,2=for- & backward,3=back- & forward
##Sample IR temperature:	[22.770000,27.350000
] °C
##Environment temperature:	[22.549999,24.049999
] °C
##Humidity:	[55.950001,54.459999
] %
##Light intensity:	[100.000000,100.000000
] %
##Stage temperature:	[NaN,NaN
] °C
#
#voltage (V),Current density (mmA/cm²)
1.395829,-0.043961
1.382311,-0.041977
1.359439,-0.038454
1.329220,-0.033785
1.263174,-0.023507
1.198240,-0.013866
1.137951,-0.005526
1.083532,0.001193
1.038316,0.005989
0.991235,0.010089
0.946589,0.013049
0.919855,0.014369
0.880843,0.015879
0.833047,0.017105
0.781586,0.017955
0.732274,0.018488
0.685243,0.018833
0.640911,0.019029
0.596378,0.019238
0.546109,0.019385
0.502235,0.019462
0.452461,0.019560
0.407382,0.019601
0.362387,0.019680
0.317256,0.019705
0.271727,0.019739
0.231372,0.019757
0.182863,0.019791
0.140813,0.019819
0.093448,0.019808
0.050935,0.019819
0.003684,0.019814
-0.038766,0.019819
-0.081738,0.019794
-0.136416,0.019838
-0.176689,0.019833
-0.221589,0.019827
-0.271626,0.019797
-0.311408,0.019834
-0.355711,0.019841
-0.401114,0.019820
-0.449309,0.019823
-0.491606,0.019841
-0.534340,0.019826
NaN,NaN
-0.501511,0.019787
-0.459705,0.019752
-0.412270,0.019715
-0.363338,0.019678
-0.323732,0.019639
-0.274504,0.019602
-0.230028,0.019540
-0.185720,0.019498
-0.141803,0.019433
-0.096700,0.019415
-0.050127,0.019326
-0.008404,0.019240
0.037706,0.019178
0.079257,0.019088
0.129609,0.018972
0.171122,0.018873
0.218085,0.018768
0.267081,0.018613
0.306409,0.018504
0.354661,0.018300
0.403204,0.018116
0.441927,0.017963
0.489674,0.017697
0.534827,0.017424
0.574280,0.017192
0.620097,0.016748
0.661052,0.016312
0.704096,0.015650
0.748322,0.014731
0.787665,0.013682
0.833856,0.011984
0.871375,0.010344
0.914249,0.008018
0.954153,0.005446
0.992965,0.002557
1.031178,-0.000640
1.071368,-0.004355
1.110741,-0.008326
1.195857,-0.017775
1.256491,-0.024718
1.297924,-0.029721
1.343174,-0.035528
1.389894,-0.042149
1.434949,-0.049260
NaN,NaN

File: Analysis_Example/Sample_Data/devices/B5 - cTiO2_spiro[1]/B5 - cTiO2_spiro[1]_1_0.csv
#ID:	2
#type:	Perform parallel JV
#start_time:	7/18/2020 7:58:09 PM
#
# Parameters
#Sample area:	0.128000 cm²
#start_voltage:	-0.500000 V
#stop_voltage:	1.400000 V
#sweep_speed:	50.000000 mV/s
#settling_time:	10.000000 ms
#direction:	3.000000 0=forward,1=backward,2=for- & backward,3=back- & forward
##Sample IR temperature:	[22.250000,27.350000
] °C
##Environment temperature:	[22.549999,24.049999
] °C
##Humidity:	[55.950001,54.459999
] %
##Light intensity:	[100.000000,100.000000
] %
##Stage temperature:	[NaN,NaN
] °C
#
#voltage (V),Current density (mmA/cm²)
1.390890,-0.055847
1.383158,-0.054601
1.362549,-0.050575
1.308454,-0.039304
1.258337,-0.029089
1.206940,-0.019047
1.152684,-0.009277
1.098436,-0.000701
1.041379,0.006573
0.986683,0.011556
0.940609,0.014357
0.921787,0.015144
0.878820,0.016706
0.829727,0.017798
0.780965,0.018532
0.729851,0.019035
0.686507,0.019348
0.637855,0.019585
0.596936,0.019729
0.546702,0.019897
0.500817,0.019981
0.457130,0.020070
0.408780,0.020136
0.364459,0.020187
0.320214,0.020202
0.271758,0.020278
0.227220,0.020272
0.183035,0.020316
0.144235,0.020338
0.091626,0.020348
0.048865,0.020365
0.005939,0.020356
-0.036851,0.020368
-0.089193,0.020375
-0.127675,0.020371
-0.176828,0.020376
-0.225492,0.020397
-0.264545,0.020395
-0.313702,0.020391
-0.357272,0.020390
-0.401407,0.020389
-0.445264,0.020390
-0.492430,0.020411
-0.534895,0.020382
NaN,NaN
-0.502699,0.020343
-0.456144,0.020305
-0.413089,0.020256
-0.369810,0.020205
-0.321401,0.020166
-0.273469,0.020087
-0.235098,0.020044
-0.186955,0.019994
-0.138590,0.019900
-0.100969,0.019863
-0.049945,0.019738
-0.007749,0.019691
0.038640,0.019593
0.080486,0.019501
0.126391,0.019379
0.173566,0.019234
0.216465,0.019106
0.263570,0.018931
0.310634,0.018757
0.353324,0.018578
0.399693,0.018331
0.441426,0.018139
0.486260,0.017834
0.529583,0.017521
0.572386,0.017182
0.622042,0.016627
0.663534,0.016189
0.703667,0.015624
0.748906,0.014674
0.792411,0.013494
0.832897,0.012123
0.873248,0.010362
0.913048,0.008206
0.952075,0.005644
0.989752,0.002678
1.028580,-0.000893
1.066818,-0.004861
1.145163,-0.014332
1.210294,-0.022472
1.255113,-0.028206
1.300709,-0.034215
1.344839,-0.040603
1.387529,-0.047879
1.430266,-0.056384
NaN,NaN

File: Analysis_Example/Sample_Data/devices/B5 - cTiO2_spiro[1]/B5 - cTiO2_spiro[1]_1_1.csv
#ID:	2
#type:	Perform parallel JV
#start_time:	7/18/2020 7:58:09 PM
#
# Parameters
#Sample area:	0.128000 cm²
#start_voltage:	-0.500000 V
#stop_voltage:	1.400000 V
#sweep_speed:	50.000000 mV/s
#settling_time:	10.000000 ms
#direction:	3.000000 0=forward,1=backward,2=for- & backward,3=back- & forward
##Sample IR temperature:	[22.250000,27.350000
] °C
##Environment temperature:	[22.549999,24.049999
] °C
##Humidity:	[55.950001,54.459999
] %
##Light intensity:	[100.000000,100.000000
] %
##Stage temperature:	[NaN,NaN
] °C
#
#Vmpp (V),Jmpp (mmA/cm²),MPP (mmW/cm²),Voc (V),Jsc (mmA/cm²),FF (%),hyst (%),PCE (%)
0.829727,0.017798,0.014767,1.092941,0.020357,66.371089,25.552511,14.767230
0.703667,0.015624,0.010994,1.018874,0.019674,54.843843,0.000000,10.993832

File: Analysis_Example/Sample_Data/devices/B5 - cTiO2_spiro[2]/B5 - cTiO2_spiro[2]_1_0.csv
#ID:	2
#type:	Perform parallel JV
#start_time:	7/18/2020 7:58:09 PM
#
# Parameters
#Sample area:	0.128000 cm²
#start_voltage:	-0.500000 V
#stop_voltage:	1.400000 V
#sweep_speed:	50.000000 mV/s
#settling_time:	10.000000 ms
#direction:	3.000000 0=forward,1=backward,2=for- & backward,3=back- & forward
##Sample IR temperature:	[22.250000,27.350000
] °C
##Environment temperature:	[22.549999,24.049999
] °C
##Humidity:	[55.950001,54.459999
] %
##Light intensity:	[100.000000,100.000000
] %
##Stage temperature:	[NaN,NaN
] °C
#
#voltage (V),Current density (mmA/cm²)
1.390875,-0.047058
1.379819,-0.045569
1.356631,-0.041844
1.327506,-0.037007
1.266896,-0.026671
1.208662,-0.016997
1.145103,-0.007182
1.088644,0.000530
1.040301,0.006035
0.990960,0.010472
0.939666,0.013713
0.919733,0.014548
0.873253,0.016173
0.828593,0.017125
0.776382,0.017844
0.731661,0.018247
0.685162,0.018542
0.642363,0.018742
0.594350,0.018900
0.550331,0.019029
0.504512,0.019081
0.446660,0.019177
0.409607,0.019227
0.362111,0.019255
0.314160,0.019309
0.271341,0.019324
0.223163,0.019359
0.180243,0.019372
0.142064,0.019382
0.096397,0.019355
0.051000,0.019397
0.005505,0.019411
-0.035429,0.019391
-0.084962,0.019413
-0.127160,0.019383
-0.184532,0.019418
-0.221232,0.019408
-0.268185,0.019410
-0.320357,0.019422
-0.357490,0.019415
-0.404927,0.019404
-0.452003,0.019433
-0.488544,0.019427
-0.533631,0.019422
NaN,NaN
-0.502745,0.019382
-0.462961,0.019347
-0.406464,0.019281
-0.364732,0.019246
-0.318089,0.019202
-0.271704,0.019152
-0.230339,0.019110
-0.184152,0.019034
-0.137886,0.018972
-0.096263,0.018895
-0.055939,0.018841
-0.011852,0.018746
0.036662,0.018640
0.080990,0.018543
0.125159,0.018427
0.171691,0.018312
0.222918,0.018107
0.264831,0.018008
0.310989,0.017834
0.361632,0.017602
0.402856,0.017473
0.443348,0.017307
0.491701,0.016983
0.530469,0.016811
0.571929,0.016519
0.616879,0.016119
0.660752,0.015659
0.703647,0.015093
0.748312,0.014214
0.794894,0.012996
0.838426,0.011545
0.875523,0.010005
0.918087,0.007706
0.957491,0.005197
0.991722,0.002704
1.029371,-0.000552
1.067121,-0.004164
1.100731,-0.008947
1.193066,-0.019321
1.256639,-0.026050
1.295588,-0.030973
1.343631,-0.037328
1.390939,-0.044325
1.434494,-0.051917
NaN,NaN

File: Analysis_Example/Sample_Data/devices/B5 - cTiO2_spiro[3]/B5 - cTiO2_spiro[3]_1_0.csv
#ID:	2
#type:	Perform parallel JV
#start_time:	7/18/2020 7:58:09 PM
#
# Parameters
#Sample area:	0.128000 cm²
#start_voltage:	-0.500000 V
#stop_voltage:	1.400000 V
#sweep_speed:	50.000000 mV/s
#settling_time:	10.000000 ms
#direction:	3.000000 0=forward,1=backward,2=for- & backward,3=back- & forward
##Sample IR temperature:	[22.250000,27.350000
] °C
##Environment temperature:	[22.549999,24.049999
] °C
##Humidity:	[55.950001,54.459999
] %
##Light intensity:	[100.000000,100.000000
] %
##Stage temperature:	[NaN,NaN
] °C
#
#voltage (V),Current density (mmA/cm²)
1.390985,-0.056423
1.382251,-0.054958
1.363241,-0.051201
1.336947,-0.045765
1.279587,-0.033779
1.224591,-0.022710
1.168134,-0.012068
1.109081,-0.002228
1.048426,0.006061
0.984101,0.012231
0.944203,0.014767
0.920044,0.015921
0.880668,0.017369
0.828187,0.018614
0.779268,0.019344
0.732662,0.019828
0.684567,0.020158
0.640328,0.020396
0.595043,0.020567
0.549053,0.020699
0.502654,0.020801
0.453673,0.020890
0.404508,0.020950
0.365179,0.020992
0.320444,0.021026
0.275698,0.021072
0.226054,0.021100
0.181287,0.021134
0.142109,0.021125
0.093894,0.021147
0.050250,0.021145
0.002224,0.021147
-0.041283,0.021160
-0.084398,0.021149
-0.132864,0.021165
-0.177491,0.021176
-0.221485,0.021167
-0.265555,0.021172
-0.314888,0.021175
-0.354186,0.021168
-0.403492,0.021177
-0.447906,0.021171
-0.490681,0.021181
-0.538287,0.021173
NaN,NaN
-0.500945,0.021105
-0.458646,0.021082
-0.410039,0.021034
-0.366501,0.020996
-0.322798,0.020922
-0.274274,0.020891
-0.230588,0.020821
-0.187348,0.020779
-0.144340,0.020699
-0.096239,0.020619
-0.054009,0.020562
-0.007135,0.020454
0.039350,0.020341
0.081953,0.020247
0.128477,0.020109
0.171123,0.019976
0.219103,0.019813
0.267001,0.019635
0.310083,0.019475
0.352867,0.019308
0.399509,0.019050
0.441706,0.018854
0.487276,0.018572
0.530882,0.018276
0.574466,0.017972
0.620647,0.017506
0.662727,0.017084
0.706795,0.016421
0.749298,0.015609
0.792658,0.014459
0.833450,0.013056
0.870643,0.011432
0.912519,0.009094
0.951523,0.006447
0.988866,0.003411
1.027577,-0.000277
1.067481,-0.004601
1.143841,-0.014269
1.206286,-0.022603
1.253841,-0.029145
1.300389,-0.035818
1.345193,-0.042868
1.388889,-0.050697
1.425722,-0.058743
NaN,NaN

File: Analysis_Example/Sample_Data/devices/B5 - cTiO2_spiro[4]/B5 - cTiO2_spiro[4]_1_0.csv
#ID:	2
#type:	Perform parallel JV
#start_time:	7/18/2020 7:58:09 PM
#
# Parameters
#Sample area:	0.128000 cm²
#start_voltage:	-0.500000 V
#stop_voltage:	1.400000 V
#sweep_speed:	50.000000 mV/s
#settling_time:	10.000000 ms
#direction:	3.000000 0=forward,1=backward,2=for- & backward,3=back- & forward
##Sample IR temperature:	[22.250000,27.350000
] °C
##Environment temperature:	[22.549999,24.049999
] °C
##Humidity:	[55.950001,54.459999
] %
##Light intensity:	[100.000000,100.000000
] %
##Stage temperature:	[NaN,NaN
] °C
#
#voltage (V),Current density (mmA/cm²)
1.394223,-0.047342
1.382659,-0.045574
1.359303,-0.041683
1.330250,-0.036743
1.267275,-0.025963
1.205754,-0.015877
1.146377,-0.006872
1.088461,0.000923
1.035662,0.006798
0.990196,0.010722
0.944569,0.013595
0.920017,0.014721
0.879935,0.016147
0.830986,0.017262
0.777730,0.018015
0.730905,0.018443
0.686664,0.018750
0.641844,0.018958
0.591117,0.019110
0.545058,0.019243
0.501213,0.019340
0.451006,0.019395
0.410946,0.019459
0.360431,0.019490
0.319907,0.019529
0.273992,0.019556
0.228465,0.019586
0.178774,0.019587
0.140100,0.019598
0.096556,0.019621
0.047751,0.019618
0.004192,0.019632
-0.044386,0.019623
-0.082947,0.019638
-0.131964,0.019629
-0.175848,0.019634
-0.224707,0.019627
-0.263804,0.019650
-0.313033,0.019619
-0.356705,0.019651
-0.405806,0.019648
-0.444447,0.019640
-0.492431,0.019644
-0.535346,0.019662
NaN,NaN
-0.502573,0.019625
-0.454993,0.019579
-0.411992,0.019547
-0.368516,0.019500
-0.320234,0.019453
-0.276460,0.019415
-0.232882,0.019379
-0.185156,0.019305
-0.141804,0.019260
-0.098771,0.019187
-0.051356,0.019107
-0.003899,0.019037
0.034159,0.018967
0.085861,0.018839
0.128470,0.018754
0.170873,0.018655
0.219117,0.018496
0.263420,0.018385
0.311775,0.018178
0.356164,0.018036
0.399641,0.017867
0.443166,0.017687
0.490433,0.017385
0.531913,0.017197
0.575927,0.016903
0.619019,0.016541
0.665106,0.016035
0.710045,0.015419
0.748903,0.014761
0.792559,0.013629
0.833663,0.012285
0.871911,0.010714
0.915131,0.008413
0.955098,0.005883
0.991840,0.003133
1.032209,-0.000374
1.070259,-0.004095
1.110558,-0.008401
1.189890,-0.017790
1.255668,-0.025681
1.300066,-0.031381
1.344524,-0.037446
1.389442,-0.044227
1.433751,-0.051784
NaN,NaN

File: Analysis_Example/Sample_Data/devices/B5 - cTiO2_spiro[5]/B5 - cTiO2_spiro[5]_1_0.csv
#ID:	2
#type:	Perform parallel JV
#start_time:	7/18/2020 7:58:09 PM
#
# Parameters
#Sample area:	0.128000 cm²
#start_voltage:	-0.500000 V
#stop_voltage:	1.400000 V
#sweep_speed:	50.000000 mV/s
#settling_time:	10.000000 ms
#direction:	3.000000 0=forward,1=backward,2=for- & backward,3=back- & forward
##Sample IR temperature:	[22.250000,27.350000
] °C
##Environment temperature:	[22.549999,24.049999
] °C
##Humidity:	[55.950001,54.459999
] %
##Light intensity:	[100.000000,100.000000
] %
##Stage temperature:	[NaN,NaN
] °C
#
#voltage (V),Current density (mmA/cm²)
1.393706,-0.051420
1.382730,-0.049660
1.361054,-0.045777
1.334096,-0.040805
1.272286,-0.029301
1.214954,-0.018973
1.154696,-0.008850
1.096962,-0.000169
1.039590,0.007057
0.988725,0.011980
0.944757,0.015029
0.921016,0.016267
0.878919,0.017968
0.834728,0.019146
0.777872,0.020117
0.735943,0.020592
0.683268,0.021014
0.638084,0.021259
0.592292,0.021449
0.545838,0.021596
0.502696,0.021698
0.453299,0.021784
0.408578,0.021864
0.363112,0.021890
0.318162,0.021938
0.272900,0.021981
0.227248,0.022008
0.182237,0.022019
0.139750,0.022047
0.096975,0.022049
0.049806,0.022061
0.006896,0.022074
-0.040344,0.022064
-0.087696,0.022083
-0.131403,0.022060
-0.175065,0.022086
-0.223955,0.022081
-0.263346,0.022087
-0.312067,0.022091
-0.360916,0.022100
-0.400309,0.022084
-0.449377,0.022090
-0.487764,0.022092
-0.536070,0.022085
NaN,NaN
-0.502896,0.022061
-0.460049,0.021998
-0.412179,0.021945
-0.363493,0.021906
-0.324749,0.021871
-0.276674,0.021809
-0.228191,0.021747
-0.190086,0.021691
-0.142091,0.021618
-0.094658,0.021541
-0.052932,0.021479
-0.006879,0.021398
0.034911,0.021303
0.080627,0.021198
0.126617,0.021055
0.172775,0.020945
0.221256,0.020782
0.265548,0.020658
0.309164,0.020500
0.357019,0.020282
0.396027,0.020168
0.443231,0.019892
0.490548,0.019612
0.530957,0.019388
0.574865,0.019061
0.621949,0.018586
0.664397,0.018138
0.705171,0.017559
0.750571,0.016576
0.791119,0.015453
0.834281,0.013834
0.871551,0.012147
0.910827,0.009861
0.952001,0.006936
0.988632,0.003919
1.026471,0.000289
1.065785,-0.003968
1.144066,-0.013783
1.206010,-0.021912
1.256640,-0.028625
1.299584,-0.034494
1.347632,-0.041222
1.388888,-0.047713
1.433073,-0.055326
NaN,NaN

File: Analysis_Example/Sample_Data/devices/B5 - cTiO2_spiro[5]/B5 - cTiO2_spiro[5]_1_1.csv
#ID:	2
#type:	Perform parallel JV
#start_time:	7/18/2020 7:58:09 PM
#
# Parameters
#Sample area:	0.128000 cm²
#start_voltage:	-0.500000 V
#stop_voltage:	1.400000 V
#sweep_speed:	50.000000 mV/s
#settling_time:	10.000000 ms
#direction:	3.000000 0=forward,1=backward,2=for- & backward,3=back- & forward
##Sample IR temperature:	[22.250000,27.350000
] °C
##Environment temperature:	[22.549999,24.049999
] °C
##Humidity:	[55.950001,54.459999
] %
##Light intensity:	[100.000000,100.000000
] %
##Stage temperature:	[NaN,NaN
] °C
#
#Vmpp (V),Jmpp (mmA/cm²),MPP (mmW/cm²),Voc (V),Jsc (mmA/cm²),FF (%),hyst (%),PCE (%)
0.834728,0.019146,0.015982,1.095617,0.022072,66.086769,22.150338,15.981555
0.750571,0.016576,0.012442,1.029142,0.021383,56.537843,0.000000,12.441587

File: Analysis_Example/Sample_Data/devices/B5 - cTiO2_spiro[6]/B5 - cTiO2_spiro[6]_1_0.csv
#ID:	2
#type:	Perform parallel JV
#start_time:	7/18/2020 7:58:09 PM
#
# Parameters
#Sample area:	0.128000 cm²
#start_voltage:	-0.500000 V
#stop_voltage:	1.400000 V
#sweep_speed:	50.000000 mV/s
#settling_time:	10.000000 ms
#direction:	3.000000 0=forward,1=backward,2=for- & backward,3=back- & forward
##Sample IR temperature:	[22.250000,27.350000
] °C
##Environment temperature:	[22.549999,24.049999
] °C
##Humidity:	[55.950001,54.459999
] %
##Light intensity:	[100.000000,100.000000
] %
##Stage temperature:	[NaN,NaN
] °C
#
#voltage (V),Current density (mmA/cm²)
1.393987,-0.048691
1.382676,-0.046977
1.360334,-0.043187
1.332247,-0.038325
1.267531,-0.026925
1.208575,-0.016984
1.149902,-0.007793
1.091212,0.000354
1.034738,0.006831
0.989511,0.010828
0.945129,0.013701
0.921408,0.014825
0.882730,0.016298
0.831607,0.017570
0.778634,0.018369
0.730842,0.018869
0.685462,0.019180
0.639345,0.019412
0.587886,0.019591
0.545303,0.019735
0.501195,0.019802
0.457578,0.019871
0.407891,0.019938
0.363408,0.020000
0.318895,0.020030
0.268465,0.020073
0.228811,0.020099
0.184156,0.020111
0.140722,0.020118
0.092450,0.020133
0.053705,0.020144
0.000577,0.020139
-0.038050,0.020140
-0.086221,0.020146
-0.130178,0.020156
-0.178852,0.020138
-0.222460,0.020170
-0.266428,0.020164
-0.310338,0.020163
-0.359674,0.020149
-0.402831,0.020152
-0.446885,0.020194
-0.490167,0.020165
-0.539816,0.020186
NaN,NaN
-0.501157,0.020122
-0.453287,0.020073
-0.414551,0.020050
-0.366245,0.020008
-0.318143,0.019953
-0.279247,0.019935
-0.231382,0.019880
-0.188095,0.019835
-0.140340,0.019771
-0.096999,0.019697
-0.049720,0.019629
-0.007222,0.019555
0.035452,0.019489
0.082482,0.019374
0.129583,0.019280
0.171634,0.019171
0.220196,0.019045
0.263343,0.018914
0.311930,0.018748
0.354906,0.018604
0.397812,0.018448
0.444430,0.018192
0.487193,0.017997
0.533096,0.017697
0.577945,0.017376
0.618352,0.017077
0.665138,0.016506
0.710232,0.015808
0.749766,0.015063
0.792548,0.013901
0.832537,0.012532
0.872443,0.010763
0.911721,0.008641
0.950685,0.006091
0.991803,0.002904
1.030076,-0.000529
1.070307,-0.004572
1.149470,-0.013721
1.209509,-0.020906
1.256235,-0.026632
1.302162,-0.032399
1.341885,-0.038264
1.394042,-0.045340
1.429005,-0.051819
NaN,NaN
