Repository: Charles-CARP90/JVanalyzer

# JVanalyzer

A simple GUI and code to enable quick plotting and reporting of solar cell's photovoltaic performances. 
Implemented to work on export files from Litos Lite (Fluxim).

The naming convention '<device label> - <variable+value>' should be used when saving device data.  
<device label>: unique identifier for a device in the batch
<variable+value>: the name of the variable under control and of its value.
		  Used in the report of device performance statistics.
		  Devices with same <variable+value> field will be averaged together.

File: Analysis_Example/Sample_Data/devices/B5 - cTiO2_spiro[7]/B5 - cTiO2_spiro[7]_1_0.csv
#ID:	2
#type:	Perform parallel JV
#start_time:	7/18/2020 7:58:09 PM
#
# Parameters
#Sample area:	0.128000 cm²
#start_voltage:	-0.500000 V
#stop_voltage:	1.400000 V
#sweep_speed:	50.000000 mV/s
#settling_time:	10.000000 ms
#direction:	3.000000 0=forward,1=backward,2=for- & backward,3=back- & forward
##Sample IR temperature:	[22.250000,27.350000
] °C
##Environment temperature:	[22.549999,24.049999
] °C
##Humidity:	[55.950001,54.459999
] %
##Light intensity:	[100.000000,100.000000
] %
##Stage temperature:	[NaN,NaN
] °C
#
#voltage (V),Current density (mmA/cm²)
1.391866,-0.054006
1.382438,-0.052470
1.361018,-0.048411
1.305853,-0.037433
1.254669,-0.027432
1.203170,-0.017813
1.148345,-0.008371
1.094436,-0.000214
1.036870,0.006856
0.989519,0.011142
0.944090,0.014070
0.919759,0.015203
0.879703,0.016657
0.827101,0.017904
0.782333,0.018603
0.731909,0.019118
0.684251,0.019489
0.639856,0.019709
0.594891,0.019894
0.548937,0.020024
0.502968,0.020144
0.453817,0.020204
0.403540,0.020309
0.362788,0.020329
0.322367,0.020374
0.271838,0.020423
0.225767,0.020442
0.180393,0.020476
0.141056,0.020493
0.093762,0.020512
0.050433,0.020512
0.007620,0.020530
-0.040383,0.020541
-0.088136,0.020546
-0.131544,0.020525
-0.175050,0.020555
-0.223936,0.020542
-0.263141,0.020545
-0.312184,0.020540
-0.360827,0.020552
-0.399998,0.020552
-0.448537,0.020545
-0.491237,0.020546
-0.533688,0.020546
NaN,NaN
-0.501431,0.020509
-0.459025,0.020484
-0.411327,0.020436
-0.368132,0.020376
-0.324701,0.020350
-0.276666,0.020286
-0.228235,0.020243
-0.189747,0.020192
-0.141256,0.020133
-0.094574,0.020080
-0.052124,0.020006
-0.009998,0.019947
0.036790,0.019870
0.083902,0.019786
0.130045,0.019675
0.173339,0.019582
0.217642,0.019458
0.267236,0.019333
0.311767,0.019168
0.355830,0.019038
0.399753,0.018839
0.443211,0.018639
0.488766,0.018370
0.528715,0.018161
0.575937,0.017757
0.618404,0.017373
0.663321,0.016834
0.706994,0.016154
0.748620,0.015332
0.788706,0.014249
0.832063,0.012709
0.872147,0.010896
0.914499,0.008466
0.952802,0.005884
0.989606,0.002920
1.027638,-0.000627
1.065065,-0.004579
1.144668,-0.014304
1.207606,-0.022264
1.255967,-0.028403
1.301617,-0.034374
1.345172,-0.040491
1.388250,-0.047461
1.431723,-0.055631
NaN,NaN

File: Analysis_Example/Sample_Data/devices/B5 - cTiO2_spiro[8]/B5 - cTiO2_spiro[8]_1_0.csv
#ID:	2
#type:	Perform parallel JV
#start_time:	7/18/2020 7:58:09 PM
#
# Parameters
#Sample area:	0.128000 cm²
#start_voltage:	-0.500000 V
#stop_voltage:	1.400000 V
#sweep_speed:	50.000000 mV/s
#settling_time:	10.000000 ms
#direction:	3.000000 0=forward,1=backward,2=for- & backward,3=back- & forward
##Sample IR temperature:	[22.250000,27.350000
] °C
##Environment temperature:	[22.549999,24.049999
] °C
##Humidity:	[55.950001,54.459999
] %
##Light intensity:	[100.000000,100.000000
] %
##Stage temperature:	[NaN,NaN
] °C
#
#voltage (V),Current density (mmA/cm²)
1.394710,-0.048225
1.381263,-0.046132
1.359338,-0.042448
1.330005,-0.037376
1.265883,-0.026225
1.208398,-0.016714
1.148083,-0.007393
1.087525,0.000791
1.038470,0.006280
0.992766,0.010305
0.943262,0.013412
0.917829,0.014562
0.875924,0.016002
0.829441,0.017060
0.778470,0.017774
0.729138,0.018270
0.684359,0.018553
0.640718,0.018749
0.593003,0.018911
0.548659,0.019049
0.503819,0.019129
0.458904,0.019202
0.412538,0.019276
0.362655,0.019332
0.322489,0.019359
0.272350,0.019400
0.227117,0.019432
0.181272,0.019422
0.135997,0.019467
0.095125,0.019454
0.048954,0.019477
0.007032,0.019455
-0.038860,0.019480
-0.085233,0.019477
-0.127071,0.019481
-0.173273,0.019472
-0.221988,0.019484
-0.267302,0.019486
-0.317841,0.019491
-0.358453,0.019477
-0.403718,0.019480
-0.448498,0.019504
-0.489498,0.019463
-0.538574,0.019486
NaN,NaN
-0.500033,0.019460
-0.459681,0.019423
-0.409986,0.019381
-0.365127,0.019361
-0.320145,0.019299
-0.275186,0.019265
-0.230475,0.019226
-0.182098,0.019154
-0.145287,0.019142
-0.100345,0.019045
-0.054311,0.019011
-0.009562,0.018910
0.035973,0.018844
0.081043,0.018758
0.130133,0.018647
0.174785,0.018547
0.223637,0.018419
0.263030,0.018323
0.311682,0.018171
0.355402,0.018021
0.398699,0.017867
0.438893,0.017698
0.485835,0.017425
0.528538,0.017193
0.574347,0.016848
0.615751,0.016537
0.663648,0.015943
0.705948,0.015369
0.753358,0.014357
0.791334,0.013431
0.833310,0.011981
0.877728,0.009982
0.913158,0.008170
0.953613,0.005550
0.991239,0.002747
1.028525,-0.000451
1.068809,-0.004364
1.151082,-0.013580
1.210236,-0.020460
1.253749,-0.025706
1.300400,-0.031514
1.345705,-0.037673
1.391150,-0.044592
1.430820,-0.051779
NaN,NaN

File: Analysis_Example/Sample_Data/devices/B5 - cTiO2_spiro[8]/B5 - cTiO2_spiro[8]_1_1.csv
#ID:	2
#type:	Perform parallel JV
#start_time:	7/18/2020 7:58:09 PM
#
# Parameters
#Sample area:	0.128000 cm²
#start_voltage:	-0.500000 V
#stop_voltage:	1.400000 V
#sweep_speed:	50.000000 mV/s
#settling_time:	10.000000 ms
#direction:	3.000000 0=forward,1=backward,2=for- & backward,3=back- & forward
##Sample IR temperature:	[22.250000,27.350000
] °C
##Environment temperature:	[22.549999,24.049999
] °C
##Humidity:	[55.950001,54.459999
] %
##Light intensity:	[100.000000,100.000000
] %
##Stage temperature:	[NaN,NaN
] °C
#
#Vmpp (V),Jmpp (mmA/cm²),MPP (mmW/cm²),Voc (V),Jsc (mmA/cm²),FF (%),hyst (%),PCE (%)
0.829441,0.017060,0.014150,1.093377,0.019459,66.507190,23.322017,14.149994
0.705948,0.015369,0.010850,1.023272,0.018896,56.112272,0.000000,10.849930

File: Analysis_Example/Sample_Data/devices/B6 - cTiO2_spiro[1]/B6 - cTiO2_spiro[1]_1_0.csv
#ID:	2
#type:	Perform parallel JV
#start_time:	7/18/2020 7:58:09 PM
#
# Parameters
#Sample area:	0.128000 cm²
#start_voltage:	-0.500000 V
#stop_voltage:	1.400000 V
#sweep_speed:	50.000000 mV/s
#settling_time:	10.000000 ms
#direction:	3.000000 0=forward,1=backward,2=for- & backward,3=back- & forward
##Sample IR temperature:	[22.570000,27.350000
] °C
##Environment temperature:	[22.549999,24.049999
] °C
##Humidity:	[55.950001,54.459999
] %
##Light intensity:	[100.000000,100.000000
] %
##Stage temperature:	[NaN,NaN
] °C
#
#voltage (V),Current density (mmA/cm²)
1.391266,-0.055324
1.382379,-0.053799
1.363101,-0.050039
1.336420,-0.044585
1.278708,-0.032610
1.222460,-0.021399
1.165730,-0.010920
1.108619,-0.001501
1.046234,0.006765
0.983636,0.012456
0.943084,0.014557
0.916822,0.015529
0.875751,0.016872
0.829173,0.017779
0.778293,0.018390
0.730057,0.018798
0.684704,0.019009
0.634462,0.019243
0.592162,0.019341
0.549965,0.019433
0.498046,0.019537
0.454336,0.019594
0.410048,0.019646
0.365073,0.019667
0.315619,0.019719
0.275555,0.019726
0.225835,0.019755
0.185684,0.019768
0.136416,0.019807
0.097648,0.019815
0.049092,0.019800
0.001011,0.019812
-0.038055,0.019812
-0.086443,0.019821
-0.134647,0.019828
-0.173773,0.019820
-0.221822,0.019818
-0.264728,0.019832
-0.312957,0.019820
-0.356496,0.019847
-0.399774,0.019836
-0.447625,0.019848
-0.490968,0.019840
-0.538814,0.019852
NaN,NaN
-0.501920,0.019762
-0.454504,0.019692
-0.416662,0.019646
-0.365233,0.019523
-0.322184,0.019503
-0.279347,0.019422
-0.232387,0.019358
-0.185280,0.019295
-0.142765,0.019191
-0.100232,0.019134
-0.049419,0.018912
-0.010063,0.018957
0.040131,0.018726
0.083145,0.018687
0.125203,0.018570
0.176535,0.018276
0.217061,0.018310
0.263582,0.018020
0.311077,0.017825
0.354221,0.017709
0.396804,0.017518
0.442966,0.017189
0.488093,0.016964
0.532336,0.016646
0.573124,0.016438
0.619363,0.015866
0.662168,0.015483
0.709798,0.014647
0.750124,0.014002
0.792785,0.012807
0.834059,0.011481
0.872251,0.009931
0.912879,0.007809
0.955187,0.005059
0.992575,0.002315
1.032747,-0.001309
1.070886,-0.005115
1.110351,-0.009536
1.187553,-0.018888
1.255978,-0.026973
1.298253,-0.032588
1.345948,-0.038995
1.385615,-0.045695
1.432337,-0.053986
NaN,NaN

File: Analysis_Example/Sample_Data/devices/B6 - cTiO2_spiro[2]/B6 - cTiO2_spiro[2]_1_0.csv
#ID:	2
#type:	Perform parallel JV
#start_time:	7/18/2020 7:58:09 PM
#
# Parameters
#Sample area:	0.128000 cm²
#start_voltage:	-0.500000 V
#stop_voltage:	1.400000 V
#sweep_speed:	50.000000 mV/s
#settling_time:	10.000000 ms
#direction:	3.000000 0=forward,1=backward,2=for- & backward,3=back- & forward
##Sample IR temperature:	[22.570000,27.350000
] °C
##Environment temperature:	[22.549999,24.049999
] °C
##Humidity:	[55.950001,54.459999
] %
##Light intensity:	[100.000000,100.000000
] %
##Stage temperature:	[NaN,NaN
] °C
#
#voltage (V),Current density (mmA/cm²)
1.392092,-0.052663
1.382132,-0.051194
1.362054,-0.047435
1.333869,-0.042072
1.273692,-0.030347
1.216421,-0.019692
1.159735,-0.010189
1.100490,-0.001516
1.036596,0.005781
0.982110,0.009402
0.953060,0.009448
0.888082,0.008266
0.877093,0.009666
0.808355,0.008966
0.798742,0.011221
0.761644,0.014002
0.728320,0.017855
0.641140,0.018276
0.587102,0.018271
0.546924,0.018562
0.504301,0.018662
0.454529,0.018665
0.411001,0.018753
0.362478,0.018846
0.317522,0.018883
0.273099,0.018926
0.228598,0.018936
0.184322,0.018997
0.140412,0.019037
0.091536,0.019026
0.048444,0.019063
0.004779,0.019071
-0.039061,0.019100
-0.087445,0.019110
-0.129000,0.019256
-0.154397,0.021031
-0.200545,0.022335
-0.236070,0.024819
-0.276929,0.027596
-0.313291,0.030763
-0.354061,0.034155
-0.372939,0.039558
-0.460054,0.049700
-0.519668,0.058419
NaN,NaN
-0.491848,0.056468
-0.474411,0.054856
-0.448591,0.052034
-0.414260,0.048398
-0.376969,0.044305
-0.289246,0.036194
-0.227484,0.031348
-0.182833,0.028123
-0.163088,0.026668
-0.127119,0.024228
-0.085787,0.021458
-0.043582,0.018731
0.001528,0.015872
0.046170,0.012990
0.091798,0.010066
0.137665,0.007106
0.181366,0.003980
0.223434,0.000712
0.265927,-0.002765
0.306937,-0.006357
0.351097,-0.010050
0.393884,-0.013909
0.437808,-0.018061
0.519090,-0.027276
0.576913,-0.034321
0.632699,-0.039635
0.830293,-0.031234
0.812028,-0.028610
0.709925,-0.032315
0.973910,-0.019506
0.827901,-0.027384
0.833358,-0.028419
1.070641,-0.018311
1.063833,-0.016358
1.082717,-0.012394
0.910486,-0.026203
0.967323,-0.030250
1.082580,-0.044114
1.361101,-0.040377
1.238997,-0.041764
1.260827,-0.044568
1.310190,-0.047595
1.320698,-0.053217
1.398672,-0.063957
NaN,NaN

File: Analysis_Example/Sample_Data/devices/B6 - cTiO2_spiro[3]/B6 - cTiO2_spiro[3]_1_0.csv
#ID:	2
#type:	Perform parallel JV
#start_time:	7/18/2020 7:58:09 PM
#
# Parameters
#Sample area:	0.128000 cm²
#start_voltage:	-0.500000 V
#stop_voltage:	1.400000 V
#sweep_speed:	50.000000 mV/s
#settling_time:	10.000000 ms
#direction:	3.000000 0=forward,1=backward,2=for- & backward,3=back- & forward
##Sample IR temperature:	[22.570000,27.350000
] °C
##Environment temperature:	[22.549999,24.049999
] °C
##Humidity:	[55.950001,54.459999
] %
##Light intensity:	[100.000000,100.000000
] %
##Stage temperature:	[NaN,NaN
] °C
#
#voltage (V),Current density (mmA/cm²)
1.390488,-0.058327
1.383007,-0.057058
1.363455,-0.053054
1.312683,-0.042020
1.261559,-0.031090
1.211609,-0.020807
1.158649,-0.010690
1.105929,-0.001710
1.046296,0.006604
0.984404,0.012647
0.943140,0.015083
0.917394,0.016131
0.876961,0.017533
0.830686,0.018475
0.776815,0.019204
0.733282,0.019551
0.685195,0.019872
0.639702,0.020028
0.589747,0.020201
0.547913,0.020291
0.501921,0.020381
0.453247,0.020434
0.409042,0.020483
0.364082,0.020521
0.319841,0.020557
0.275113,0.020572
0.225786,0.020594
0.186119,0.020629
0.137324,0.020644
0.094401,0.020658
0.051564,0.020650
0.003869,0.020673
-0.039336,0.020666
-0.087277,0.020670
-0.130298,0.020658
-0.179166,0.020685
-0.218213,0.020665
-0.266951,0.020669
-0.310836,0.020669
-0.359273,0.020681
-0.403153,0.020677
-0.446917,0.020663
-0.489493,0.020665
-0.536187,0.020666
NaN,NaN
-0.500010,0.020605
-0.462833,0.020572
-0.410534,0.020495
-0.367251,0.020464
-0.319301,0.020394
-0.280771,0.020354
-0.228556,0.020248
-0.185129,0.020203
-0.146415,0.020147
-0.095863,0.020022
-0.053418,0.019950
-0.007259,0.019826
0.039184,0.019708
0.080928,0.019627
0.126619,0.019485
0.173618,0.019331
0.217081,0.019212
0.263990,0.019008
0.307397,0.018871
0.354105,0.018644
0.401293,0.018410
0.444104,0.018247
0.484819,0.018044
0.532060,0.017632
0.575807,0.017343
0.618362,0.016970
0.660064,0.016543
0.706582,0.015749
0.749342,0.014925
0.789594,0.013882
0.832817,0.012332
0.873351,0.010559
0.913272,0.008345
0.952179,0.005755
0.992185,0.002510
1.029052,-0.000913
1.067220,-0.004982
1.143204,-0.014428
1.207240,-0.022601
1.257328,-0.029148
1.298099,-0.034893
1.346684,-0.042005
1.385348,-0.049135
1.427286,-0.057666
NaN,NaN

File: Analysis_Example/Sample_Data/devices/B6 - cTiO2_spiro[4]/B6 - cTiO2_spiro[4]_1_0.csv
#ID:	2
#type:	Perform parallel JV
#start_time:	7/18/2020 7:58:09 PM
#
# Parameters
#Sample area:	0.128000 cm²
#start_voltage:	-0.500000 V
#stop_voltage:	1.400000 V
#sweep_speed:	50.000000 mV/s
#settling_time:	10.000000 ms
#direction:	3.000000 0=forward,1=backward,2=for- & backward,3=back- & forward
##Sample IR temperature:	[22.570000,27.350000
] °C
##Environment temperature:	[22.549999,24.049999
] °C
##Humidity:	[55.950001,54.459999
] %
##Light intensity:	[100.000000,100.000000
] %
##Stage temperature:	[NaN,NaN
] °C
#
#voltage (V),Current density (mmA/cm²)
1.392622,-0.053704
1.383204,-0.052168
1.361763,-0.048105
1.306604,-0.037263
1.255789,-0.027498
1.201558,-0.017516
1.146895,-0.008187
1.093058,-0.000088
1.036202,0.006941
0.989846,0.011095
0.941294,0.014114
0.918548,0.015020
0.878003,0.016410
0.827668,0.017470
0.781939,0.018026
0.731374,0.018470
0.683905,0.018734
0.639351,0.018904
0.594149,0.019048
0.548950,0.019168
0.500922,0.019228
0.450796,0.019308
0.410368,0.019365
0.364407,0.019369
0.314242,0.019434
0.273522,0.019452
0.227690,0.019452
0.183130,0.019467
0.141033,0.019516
0.093635,0.019510
0.051429,0.019529
0.004089,0.019505
-0.038746,0.019508
-0.085806,0.019504
-0.129971,0.019517
-0.179837,0.019521
-0.219353,0.019523
-0.268733,0.019523
-0.313332,0.019536
-0.357718,0.019528
-0.402602,0.019526
-0.445725,0.019543
-0.492632,0.019542
-0.534560,0.019530
NaN,NaN
-0.502838,0.019484
-0.456628,0.019447
-0.414377,0.019384
-0.365271,0.019342
-0.321350,0.019302
-0.277692,0.019238
-0.229171,0.019172
-0.185106,0.019105
-0.141697,0.019016
-0.098183,0.018946
-0.052017,0.018847
-0.010701,0.018759
0.039281,0.018622
0.080869,0.018535
0.126061,0.018405
0.171461,0.018257
0.219741,0.018070
0.263860,0.017937
0.312403,0.017725
0.351767,0.017649
0.399663,0.017361
0.447290,0.017117
0.486626,0.017000
0.530597,0.016705
0.576987,0.016313
0.616212,0.016117
0.664093,0.015480
0.704336,0.015028
0.748836,0.014121
0.793179,0.012998
0.834160,0.011624
0.872469,0.010037
0.913210,0.007897
0.955671,0.005113
0.991229,0.002505
1.030037,-0.000959
1.068422,-0.004760
1.108075,-0.009150
1.190471,-0.019102
1.254052,-0.026878
1.298456,-0.032818
1.345117,-0.039554
1.387937,-0.046825
1.431052,-0.055210
NaN,NaN

File: Analysis_Example/Sample_Data/devices/B6 - cTiO2_spiro[5]/B6 - cTiO2_spiro[5]_1_0.csv
#ID:	2
#type:	Perform parallel JV
#start_time:	7/18/2020 7:58:09 PM
#
# Parameters
#Sample area:	0.128000 cm²
#start_voltage:	-0.500000 V
#stop_voltage:	1.400000 V
#sweep_speed:	50.000000 mV/s
#settling_time:	10.000000 ms
#direction:	3.000000 0=forward,1=backward,2=for- & backward,3=back- & forward
##Sample IR temperature:	[22.570000,27.350000
] °C
##Environment temperature:	[22.549999,24.049999
] °C
##Humidity:	[55.950001,54.459999
] %
##Light intensity:	[100.000000,100.000000
] %
##Stage temperature:	[NaN,NaN
] °C
#
#voltage (V),Current density (mmA/cm²)
1.390075,-0.061138
1.382851,-0.059867
1.363993,-0.055797
1.313301,-0.044251
1.265038,-0.033420
1.216224,-0.022906
1.165339,-0.012697
1.109660,-0.002764
1.054247,0.005411
0.986844,0.012393
0.937596,0.015394
0.918515,0.016159
0.878543,0.017613
0.829446,0.018720
0.779513,0.019414
0.728109,0.019923
0.687993,0.020166
0.637854,0.020424
0.591421,0.020581
0.544525,0.020714
0.501218,0.020801
0.456532,0.020865
0.407106,0.020942
0.362445,0.020974
0.317570,0.021025
0.277331,0.021035
0.227219,0.021064
0.181979,0.021084
0.138948,0.021098
0.096012,0.021104
0.048631,0.021117
0.005393,0.021097
-0.042386,0.021120
-0.085729,0.021116
-0.129211,0.021118
-0.178039,0.021123
-0.222099,0.021144
-0.265999,0.021134
-0.315102,0.021151
-0.354672,0.021117
-0.403602,0.021133
-0.447861,0.021152
-0.491947,0.021144
-0.535658,0.021152
NaN,NaN
-0.502435,0.021095
-0.454207,0.021028
-0.415314,0.020992
-0.366931,0.020940
-0.319128,0.020851
-0.275351,0.020798
-0.232337,0.020731
-0.188865,0.020646
-0.141400,0.020566
-0.098740,0.020455
-0.052530,0.020358
-0.006349,0.020216
0.035591,0.020120
0.080768,0.019964
0.126987,0.019809
0.172907,0.019650
0.221195,0.019450
0.264060,0.019299
0.307528,0.019109
0.354516,0.018866
0.397516,0.018664
0.444191,0.018371
0.490174,0.018062
0.531201,0.017883
0.574651,0.017500
0.618192,0.017128
0.664615,0.016578
0.709418,0.015965
0.749289,0.015255
0.792751,0.014115
0.833336,0.012714
0.873461,0.010917
0.913161,0.008701
0.951748,0.006049
0.988615,0.003046
1.026551,-0.000655
1.065615,-0.004973
1.139807,-0.014554
1.203496,-0.023098
1.254601,-0.030145
1.300418,-0.036930
1.343695,-0.044131
1.386856,-0.052494
1.422374,-0.061160
NaN,NaN

File: Analysis_Example/Sample_Data/devices/B6 - cTiO2_spiro[6]/B6 - cTiO2_spiro[6]_1_0.csv
#ID:	2
#type:	Perform parallel JV
#start_time:	7/18/2020 7:58:09 PM
#
# Parameters
#Sample area:	0.128000 cm²
#start_voltage:	-0.500000 V
#stop_voltage:	1.400000 V
#sweep_speed:	50.000000 mV/s
#settling_time:	10.000000 ms
#direction:	3.000000 0=forward,1=backward,2=for- & backward,3=back- & forward
##Sample IR temperature:	[22.570000,27.350000
] °C
##Environment temperature:	[22.549999,24.049999
] °C
##Humidity:	[55.950001,54.459999
] %
##Light intensity:	[100.000000,100.000000
] %
##Stage temperature:	[NaN,NaN
] °C
#
#voltage (V),Current density (mmA/cm²)
1.393791,-0.053131
1.383128,-0.051372
1.361975,-0.047398
1.307289,-0.036757
1.253940,-0.026670
1.201399,-0.017154
1.148452,-0.008256
1.095274,-0.000320
1.036325,0.006867
0.986699,0.011244
0.942946,0.013932
0.920728,0.014890
0.876089,0.016406
0.829929,0.017375
0.780617,0.018045
0.729383,0.018498
0.684940,0.018780
0.639609,0.018987
0.593531,0.019127
0.546823,0.019255
0.499028,0.019334
0.454784,0.019387
0.410560,0.019446
0.360887,0.019500
0.321549,0.019516
0.271823,0.019564
0.227890,0.019586
0.183875,0.019602
0.141447,0.019635
0.093384,0.019634
0.049976,0.019643
0.001887,0.019630
-0.036790,0.019619
-0.084470,0.019628
-0.132867,0.019639
-0.175794,0.019652
-0.219547,0.019649
-0.267323,0.019667
-0.310865,0.019655
-0.358658,0.019671
-0.401719,0.019665
-0.444992,0.019646
-0.492509,0.019679
-0.536546,0.019654
NaN,NaN
-0.498154,0.019604
-0.460243,0.019565
-0.412956,0.019497
-0.365993,0.019464
-0.323567,0.019424
-0.276371,0.019373
-0.233509,0.019307
-0.186263,0.019244
-0.144039,0.019178
-0.096892,0.019066
-0.054769,0.018996
-0.008077,0.018884
0.038190,0.018771
0.084908,0.018631
0.126794,0.018542
0.172475,0.018388
0.214902,0.018274
0.261745,0.018044
0.309470,0.017846
0.356283,0.017631
0.399321,0.017477
0.441568,0.017277
0.487954,0.016974
0.532272,0.016692
0.576463,0.016429
0.619807,0.016044
0.662536,0.015640
0.707175,0.015028
0.749588,0.014276
0.793673,0.013165
0.834995,0.011826
0.873644,0.010216
0.914402,0.008033
0.954357,0.005455
0.992707,0.002505
1.030365,-0.000816
1.069410,-0.004757
1.147207,-0.013831
1.208709,-0.021335
1.255467,-0.027246
1.298485,-0.033077
1.343866,-0.039791
1.389377,-0.047498
1.429735,-0.055593
NaN,NaN

File: Analysis_Example/Sample_Data/devices/B6 - cTiO2_spiro[7]/B6 - cTiO2_spiro[7]_1_0.csv
#ID:	2
#type:	Perform parallel JV
#start_time:	7/18/2020 7:58:09 PM
#
# Parameters
#Sample area:	0.128000 cm²
#start_voltage:	-0.500000 V
#stop_voltage:	1.400000 V
#sweep_speed:	50.000000 mV/s
#settling_time:	10.000000 ms
#direction:	3.000000 0=forward,1=backward,2=for- & backward,3=back- & forward
##Sample IR temperature:	[22.570000,27.350000
] °C
##Environment temperature:	[22.549999,24.049999
] °C
##Humidity:	[55.950001,54.459999
] %
##Light intensity:	[100.000000,100.000000
] %
##Stage temperature:	[NaN,NaN
] °C
#
#voltage (V),Current density (mmA/cm²)
1.389216,-0.057490
1.382971,-0.056545
1.363704,-0.052617
1.310818,-0.041146
1.260718,-0.030501
1.212402,-0.020676
1.159377,-0.010697
1.105339,-0.001723
1.045033,0.006313
0.987113,0.011636
0.943881,0.014204
0.918934,0.015226
0.878324,0.016558
0.829056,0.017577
0.775476,0.018280
0.731845,0.018645
0.687927,0.018923
0.638619,0.019156
0.592945,0.019277
0.546936,0.019414
0.499870,0.019484
0.458404,0.019552
0.408088,0.019624
0.362592,0.019647
0.316965,0.019676
0.271731,0.019701
0.226728,0.019749
0.186185,0.019742
0.135485,0.019770
0.097326,0.019751
0.051133,0.019771
0.004895,0.019772
-0.041679,0.019784
-0.083808,0.019797
-0.125965,0.019775
-0.178027,0.019799
-0.222068,0.019780
-0.266282,0.019814
-0.310690,0.019788
-0.359751,0.019804
-0.399006,0.019785
-0.448057,0.019791
-0.496689,0.019803
-0.534280,0.019813
NaN,NaN
-0.502181,0.019760
-0.459294,0.019712
-0.410623,0.019647
-0.362438,0.019604
-0.323672,0.019570
-0.275273,0.019492
-0.231950,0.019436
-0.188416,0.019363
-0.141819,0.019276
-0.101020,0.019205
-0.051048,0.019091
-0.009879,0.019010
0.034911,0.018885
0.079694,0.018771
0.130054,0.018592
0.174675,0.018503
0.218205,0.018347
0.266209,0.018146
0.305476,0.018037
0.357515,0.017723
0.400988,0.017556
0.439680,0.017443
0.487500,0.017112
0.531898,0.016846
0.575549,0.016551
0.618635,0.016224
0.664345,0.015720
0.705962,0.015264
0.752657,0.014391
0.790216,0.013599
0.833929,0.012156
0.874613,0.010474
0.914473,0.008345
0.950631,0.006063
0.990299,0.002939
1.028604,-0.000591
1.066820,-0.004586
1.143461,-0.014088
1.206018,-0.022181
1.253301,-0.028541
1.299199,-0.035163
1.343363,-0.042358
1.387412,-0.050751
1.422405,-0.059237
NaN,NaN

File: Analysis_Example/Sample_Data/devices/B6 - cTiO2_spiro[8]/B6 - cTiO2_spiro[8]_1_0.csv
#ID:	2
#type:	Perform parallel JV
#start_time:	7/18/2020 7:58:09 PM
#
# Parameters
#Sample area:	0.128000 cm²
#start_voltage:	-0.500000 V
#stop_voltage:	1.400000 V
#sweep_speed:	50.000000 mV/s
#settling_time:	10.000000 ms
#direction:	3.000000 0=forward,1=backward,2=for- & backward,3=back- & forward
##Sample IR temperature:	[22.570000,27.350000
] °C
##Environment temperature:	[22.549999,24.049999
] °C
##Humidity:	[55.950001,54.459999
] %
##Light intensity:	[100.000000,100.000000
] %
##Stage temperature:	[NaN,NaN
] °C
#
#voltage (V),Current density (mmA/cm²)
1.393885,-0.050010
1.382992,-0.048257
1.362374,-0.044664
1.333526,-0.039433
1.270717,-0.028035
1.212032,-0.017842
1.153282,-0.008385
1.095615,-0.000145
1.033473,0.007102
0.986557,0.011089
0.945862,0.013546
0.917924,0.014741
0.880789,0.015985
0.827228,0.017100
0.781362,0.017666
0.728699,0.018099
0.683802,0.018356
0.638164,0.018569
0.591489,0.018703
0.548777,0.018782
0.496921,0.018889
0.457494,0.018928
0.408594,0.018993
0.364581,0.019036
0.320359,0.019056
0.271360,0.019095
0.231865,0.019096
0.182666,0.019126
0.138721,0.019159
0.094943,0.019160
0.046636,0.019167
0.003146,0.019167
-0.040293,0.019160
-0.083830,0.019169
-0.132458,0.019190
-0.176219,0.019181
-0.219876,0.019191
-0.268165,0.019168
-0.311296,0.019179
-0.355039,0.019155
-0.402895,0.019172
-0.446226,0.019163
-0.494652,0.019197
-0.533139,0.019177
NaN,NaN
-0.504960,0.019141
-0.457380,0.019086
-0.409627,0.019044
-0.366241,0.019017
-0.323317,0.018973
-0.276144,0.018920
-0.233364,0.018859
-0.185674,0.018811
-0.142795,0.018727
-0.095171,0.018662
-0.052876,0.018586
-0.010437,0.018499
0.036199,0.018379
0.083121,0.018267
0.129723,0.018127
0.172898,0.018014
0.220197,0.017857
0.263231,0.017736
0.310048,0.017538
0.352738,0.017400
0.395061,0.017238
0.445354,0.016897
0.487721,0.016745
0.532376,0.016452
0.577179,0.016170
0.620544,0.015817
0.663527,0.015394
0.708806,0.014752
0.748575,0.014100
0.792297,0.012989
0.833411,0.011681
0.874228,0.009959
0.914891,0.007911
0.955502,0.005349
0.993048,0.002557
1.034511,-0.001025
1.073505,-0.004793
1.112224,-0.008895
1.190010,-0.017975
1.253650,-0.025645
1.299725,-0.031630
1.343496,-0.037881
1.388900,-0.045190
1.433192,-0.053327
NaN,NaN
